Repository: SamuelRusch/tabpfn-industrial-eval

#Running the experiments:

#These 3 jupiter notebooks are used to run the experiments:
#1_Regular_Training.ipynb
#2_Physical_Loss_Training.ipynb
#3_Physical_Error_Training.iynb

4_Testing.ipynb is for testing purpose

To use a saved model instead of training a new model, use the model name and put it in the cell (alternative) saved models.

if different training, development or testdata wants to be used, switch out the files under data or rename import location at the beginning of the jupyter notebooks

File: data_classifier(depreceated/development_data_classifier.csv (part 1 of 2)
Sample ID,Pressure (PSI),Welding Time (ms),Angle (Deg),Force (N),Current (A),Thickness A (mm),Thickness B (mm),Material,PullTest (N),NuggetDiameter (mm),Category,Comments
6,95,1500,0,0.0,1213.38,0.918,0.925,AISI 1010 carbon steel,4161.4,4.35,Good,DOE
6,95,1500,0,8.29,1230.27,0.918,0.925,AISI 1010 carbon steel,4161.4,4.35,Good,DOE
6,95,1500,0,16.57,1217.63,0.918,0.925,AISI 1010 carbon steel,4161.4,4.35,Good,DOE
6,95,1500,0,24.85,1111.28,0.918,0.925,AISI 1010 carbon steel,4161.4,4.35,Good,DOE
6,95,1500,0,33.15,1126.65,0.918,0.925,AISI 1010 carbon steel,4161.4,4.35,Good,DOE
6,95,1500,0,41.45,1162.71,0.918,0.925,AISI 1010 carbon steel,4161.4,4.35,Good,DOE
6,95,1500,0,49.75,1135.77,0.918,0.925,AISI 1010 carbon steel,4161.4,4.35,Good,DOE
6,95,1500,0,58.03,1030.99,0.918,0.925,AISI 1010 carbon steel,4161.4,4.35,Good,DOE
6,95,1500,0,66.32,981.42,0.918,0.925,AISI 1010 carbon steel,4161.4,4.35,Good,DOE
6,95,1500,0,74.6,1017.56,0.918,0.925,AISI 1010 carbon steel,4161.4,4.35,Good,DOE
6,95,1500,0,82.88,1054.09,0.918,0.925,AISI 1010 carbon steel,4161.4,4.35,Good,DOE
6,95,1500,0,91.15,998.79,0.918,0.925,AISI 1010 carbon steel,4161.4,4.35,Good,DOE
6,95,1500,0,99.41,976.15,0.918,0.925,AISI 1010 carbon steel,4161.4,4.35,Good,DOE
6,95,1500,0,107.67,1010.77,0.918,0.925,AISI 1010 carbon steel,4161.4,4.35,Good,DOE
6,95,1500,0,115.93,1052.45,0.918,0.925,AISI 1010 carbon steel,4161.4,4.35,Good,DOE
6,95,1500,0,124.19,1045.9,0.918,0.925,AISI 1010 carbon steel,4161.4,4.35,Good,DOE
8,35,200,0,0.0,1270.17,0.931,0.922,AISI 1010 carbon steel,1836.4,2.64,Bad,DOE
8,35,200,0,3.29,1180.33,0.931,0.922,AISI 1010 carbon steel,1836.4,2.64,Bad,DOE
8,35,200,0,6.58,1171.55,0.931,0.922,AISI 1010 carbon steel,1836.4,2.64,Bad,DOE
14,95,1500,0,0.0,812.69,0.925,0.93,AISI 1010 carbon steel,3970.1,3.94,Good,DOE
14,95,1500,0,8.36,863.98,0.925,0.93,AISI 1010 carbon steel,3970.1,3.94,Good,DOE
14,95,1500,0,16.7,1030.99,0.925,0.93,AISI 1010 carbon steel,3970.1,3.94,Good,DOE
14,95,1500,0,25.01,1039.3,0.925,0.93,AISI 1010 carbon steel,3970.1,3.94,Good,DOE
14,95,1500,0,33.33,997.07,0.925,0.93,AISI 1010 carbon steel,3970.1,3.94,Good,DOE
14,95,1500,0,41.63,1003.94,0.925,0.93,AISI 1010 carbon steel,3970.1,3.94,Good,DOE
14,95,1500,0,49.92,1101.95,0.925,0.93,AISI 1010 carbon steel,3970.1,3.94,Good,DOE
14,95,1500,0,58.22,1138.8,0.925,0.93,AISI 1010 carbon steel,3970.1,3.94,Good,DOE
14,95,1500,0,66.5,1128.18,0.925,0.93,AISI 1010 carbon steel,3970.1,3.94,Good,DOE
14,95,1500,0,74.76,1097.26,0.925,0.93,AISI 1010 carbon steel,3970.1,3.94,Good,DOE
14,95,1500,0,83.02,1094.12,0.925,0.93,AISI 1010 carbon steel,3970.1,3.94,Good,DOE
14,95,1500,0,91.26,1140.31,0.925,0.93,AISI 1010 carbon steel,3970.1,3.94,Good,DOE
14,95,1500,0,99.49,1128.18,0.925,0.93,AISI 1010 carbon steel,3970.1,3.94,Good,DOE
14,95,1500,0,107.72,1040.95,0.925,0.93,AISI 1010 carbon steel,3970.1,3.94,Good,DOE
14,95,1500,0,115.94,1055.72,0.925,0.93,AISI 1010 carbon steel,3970.1,3.94,Good,DOE
14,95,1500,0,124.16,1078.29,0.925,0.93,AISI 1010 carbon steel,3970.1,3.94,Good,DOE
16,35,200,0,0.0,741.88,0.936,0.927,AISI 1010 carbon steel,2509.8,2.78,Bad,DOE
16,35,200,0,3.31,949.35,0.936,0.927,AISI 1010 carbon steel,2509.8,2.78,Bad,DOE
16,35,200,0,6.61,916.16,0.936,0.927,AISI 1010 carbon steel,2509.8,2.78,Bad,DOE
22,35,1500,15,58.13,1518.14,0.93,0.946,AISI 1010 carbon steel,4952.0,3.78,Explode,DOE
22,35,1500,15,53.25,1480.28,0.93,0.946,AISI 1010 carbon steel,4952.0,3.78,Explode,DOE
22,35,1500,15,53.25,1424.63,0.93,0.946,AISI 1010 carbon steel,4952.0,3.78,Explode,DOE
22,35,1500,15,53.33,1416.15,0.93,0.946,AISI 1010 carbon steel,4952.0,3.78,Explode,DOE
22,35,1500,15,53.4,1435.45,0.93,0.946,AISI 1010 carbon steel,4952.0,3.78,Explode,DOE
22,35,1500,15,53.48,1476.8,0.93,0.946,AISI 1010 carbon steel,4952.0,3.78,Explode,DOE
22,35,1500,15,53.55,1482.61,0.93,0.946,AISI 1010 carbon steel,4952.0,3.78,Explode,DOE
22,35,1500,15,53.62,1474.46,0.93,0.946,AISI 1010 carbon steel,4952.0,3.78,Explode,DOE
22,35,1500,15,53.68,1583.58,0.93,0.946,AISI 1010 carbon steel,4952.0,3.78,Explode,DOE
22,35,1500,15,53.75,1489.55,0.93,0.946,AISI 1010 carbon steel,4952.0,3.78,Explode,DOE
22,35,1500,15,53.82,1452.13,0.93,0.946,AISI 1010 carbon steel,4952.0,3.78,Explode,DOE
22,35,1500,15,53.89,1480.28,0.93,0.946,AISI 1010 carbon steel,4952.0,3.78,Explode,DOE
22,35,1500,15,53.95,1456.86,0.93,0.946,AISI 1010 carbon steel,4952.0,3.78,Explode,DOE
22,35,1500,15,54.0,1495.31,0.93,0.946,AISI 1010 carbon steel,4952.0,3.78,Explode,DOE
22,35,1500,15,54.05,1499.91,0.93,0.946,AISI 1010 carbon steel,4952.0,3.78,Explode,DOE
22,35,1500,15,54.11,1440.24,0.93,0.946,AISI 1010 carbon steel,4952.0,3.78,Explode,DOE
25,35,200,15,20.35,1253.82,0.933,0.927,AISI 1010 carbon steel,2867.4,2.5,Bad,DOE
25,35,200,15,23.77,1257.92,0.933,0.927,AISI 1010 carbon steel,2867.4,2.5,Bad,DOE
25,35,200,15,27.19,1191.93,0.933,0.927,AISI 1010 carbon steel,2867.4,2.5,Bad,DOE
28,35,1500,15,51.5,1118.99,0.939,0.93,AISI 1010 carbon steel,3855.5,2.73,Explode,DOE
28,35,1500,15,54.91,1186.14,0.939,0.93,AISI 1010 carbon steel,3855.5,2.73,Explode,DOE
28,35,1500,15,54.91,1170.08,0.939,0.93,AISI 1010 carbon steel,3855.5,2.73,Explode,DOE
28,35,1500,15,54.93,1171.55,0.939,0.93,AISI 1010 carbon steel,3855.5,2.73,Explode,DOE
28,35,1500,15,54.97,1187.59,0.939,0.93,AISI 1010 carbon steel,3855.5,2.73,Explode,DOE
28,35,1500,15,55.01,1231.67,0.939,0.93,AISI 1010 carbon steel,3855.5,2.73,Explode,DOE
28,35,1500,15,55.03,1219.04,0.939,0.93,AISI 1010 carbon steel,3855.5,2.73,Explode,DOE
28,35,1500,15,55.05,1241.41,0.939,0.93,AISI 1010 carbon steel,3855.5,2.73,Explode,DOE
28,35,1500,15,55.05,1270.17,0.939,0.93,AISI 1010 carbon steel,3855.5,2.73,Explode,DOE
28,35,1500,15,55.05,1279.61,0.939,0.93,AISI 1010 carbon steel,3855.5,2.73,Explode,DOE
28,35,1500,15,55.04,1204.85,0.939,0.93,AISI 1010 carbon steel,3855.5,2.73,Explode,DOE
28,35,1500,15,55.04,1167.14,0.939,0.93,AISI 1010 carbon steel,3855.5,2.73,Explode,DOE
28,35,1500,15,55.03,1199.12,0.939,0.93,AISI 1010 carbon steel,3855.5,2.73,Explode,DOE
28,35,1500,15,55.03,1228.88,0.939,0.93,AISI 1010 carbon steel,3855.5,2.73,Explode,DOE
28,35,1500,15,55.03,1168.61,0.939,0.93,AISI 1010 carbon steel,3855.5,2.73,Explode,DOE
32,95,200,15,16.64,995.34,0.94,0.945,AISI 1010 carbon steel,2764.4,2.9,Bad,DOE
32,95,200,15,24.95,1025.97,0.94,0.945,AISI 1010 carbon steel,2764.4,2.9,Bad,DOE
32,95,200,15,33.27,1025.97,0.94,0.945,AISI 1010 carbon steel,2764.4,2.9,Bad,DOE
34,60,1000,0,77.57,1331.0,0.656,0.656,AISI 1010 carbon steel,3281.1,4.63,Good,
34,60,1000,0,77.53,2575.31,0.656,0.656,AISI 1010 carbon steel,3281.1,4.63,Good,
34,60,1000,0,77.5,2754.1,0.656,0.656,AISI 1010 carbon steel,3281.1,4.63,Good,
34,60,1000,0,77.47,3081.27,0.656,0.656,AISI 1010 carbon steel,3281.1,4.63,Good,
34,60,1000,0,77.44,2953.59,0.656,0.656,AISI 1010 carbon steel,3281.1,4.63,Good,
34,60,1000,0,77.42,3114.59,0.656,0.656,AISI 1010 carbon steel,3281.1,4.63,Good,
34,60,1000,0,77.41,2940.17,0.656,0.656,AISI 1010 carbon steel,3281.1,4.63,Good,
34,60,1000,0,77.39,3281.84,0.656,0.656,AISI 1010 carbon steel,3281.1,4.63,Good,
34,60,1000,0,77.36,3022.66,0.656,0.656,AISI 1010 carbon steel,3281.1,4.63,Good,
34,60,1000,0,77.33,3211.91,0.656,0.656,AISI 1010 carbon steel,3281.1,4.63,Good,
40,60,1000,0,77.1,1643.28,0.637,0.626,AISI 1010 carbon steel,3256.1,4.57,Good,
40,60,1000,0,77.06,1859.34,0.637,0.626,AISI 1010 carbon steel,3256.1,4.57,Good,
40,60,1000,0,77.02,2622.3,0.637,0.626,AISI 1010 carbon steel,3256.1,4.57,Good,
40,60,1000,0,76.98,2852.27,0.637,0.626,AISI 1010 carbon steel,3256.1,4.57,Good,
40,60,1000,0,76.95,3084.62,0.637,0.626,AISI 1010 carbon steel,3256.1,4.57,Good,
40,60,1000,0,76.97,3217.26,0.637,0.626,AISI 1010 carbon steel,3256.1,4.57,Good,
40,60,1000,0,76.98,2964.63,0.637,0.626,AISI 1010 carbon steel,3256.1,4.57,Good,
40,60,1000,0,77.0,3074.01,0.637,0.626,AISI 1010 carbon steel,3256.1,4.57,Good,
40,60,1000,0,77.01,3134.95,0.637,0.626,AISI 1010 carbon steel,3256.1,4.57,Good,
40,60,1000,0,77.02,3336.93,0.637,0.626,AISI 1010 carbon steel,3256.1,4.57,Good,
40,60,1000,0,77.04,2992.93,0.637,0.626,AISI 1010 carbon steel,3256.1,4.57,Good,
41,60,1000,0,77.0,1024.3,0.642,0.635,AISI 1010 carbon steel,3385.3,4.42,Good,
41,60,1000,0,76.95,2343.11,0.642,0.635,AISI 1010 carbon steel,3385.3,4.42,Good,
41,60,1000,0,76.91,3127.26,0.642,0.635,AISI 1010 carbon steel,3385.3,4.42,Good,
41,60,1000,0,76.87,2963.47,0.642,0.635,AISI 1010 carbon steel,3385.3,4.42,Good,
41,60,1000,0,76.85,3020.95,0.642,0.635,AISI 1010 carbon steel,3385.3,4.42,Good,
41,60,1000,0,76.87,2930.79,0.642,0.635,AISI 1010 carbon steel,3385.3,4.42,Good,
41,60,1000,0,76.92,3291.78,0.642,0.635,AISI 1010 carbon steel,3385.3,4.42,Good,
41,60,1000,0,76.96,3131.11,0.642,0.635,AISI 1010 carbon steel,3385.3,4.42,Good,
41,60,1000,0,77.01,3088.52,0.642,0.635,AISI 1010 carbon steel,3385.3,4.42,Good,
41,60,1000,0,77.05,3012.4,0.642,0.635,AISI 1010 carbon steel,3385.3,4.42,Good,
56,80,1000,0,103.45,2362.11,0.635,0.634,AISI 1010 carbon steel,3002.5,3.75,Good,
56,80,1000,0,103.36,2636.04,0.635,0.634,AISI 1010 carbon steel,3002.5,3.75,Good,
56,80,1000,0,103.26,3535.64,0.635,0.634,AISI 1010 carbon steel,3002.5,3.75,Good,
56,80,1000,0,103.16,3854.49,0.635,0.634,AISI 1010 carbon steel,3002.5,3.75,Good,
56,80,1000,0,103.06,3426.44,0.635,0.634,AISI 1010 carbon steel,3002.5,3.75,Good,
56,80,1000,0,102.94,3481.72,0.635,0.634,AISI 1010 carbon steel,3002.5,3.75,Good,
56,80,1000,0,102.82,3840.63,0.635,0.634,AISI 1010 carbon steel,3002.5,3.75,Good,
56,80,1000,0,102.72,4257.35,0.635,0.634,AISI 1010 carbon steel,3002.5,3.75,Good,
56,80,1000,0,102.64,3549.23,0.635,0.634,AISI 1010 carbon steel,3002.5,3.75,Good,
56,80,1000,0,102.57,3648.64,0.635,0.634,AISI 1010 carbon steel,3002.5,3.75,Good,
56,80,1000,0,102.48,3816.83,0.635,0.634,AISI 1010 carbon steel,3002.5,3.75,Good,
62,80,1000,0,100.91,1348.97,0.638,0.636,AISI 1010 carbon steel,2943.9,3.91,Good,
62,80,1000,0,101.14,3099.08,0.638,0.636,AISI 1010 carbon steel,2943.9,3.91,Good,
62,80,1000,0,101.39,3077.36,0.638,0.636,AISI 1010 carbon steel,2943.9,3.91,Good,
62,80,1000,0,101.64,3154.64,0.638,0.636,AISI 1010 carbon steel,2943.9,3.91,Good,
62,80,1000,0,101.92,3664.16,0.638,0.636,AISI 1010 carbon steel,2943.9,3.91,Good,
62,80,1000,0,102.2,3920.42,0.638,0.636,AISI 1010 carbon steel,2943.9,3.91,Good,
62,80,1000,0,102.21,3342.08,0.638,0.636,AISI 1010 carbon steel,2943.9,3.91,Good,
62,80,1000,0,102.04,3432.46,0.638,0.636,AISI 1010 carbon steel,2943.9,3.91,Good,
62,80,1000,0,101.87,3635.89,0.638,0.636,AISI 1010 carbon steel,2943.9,3.91,Good,
62,80,1000,0,101.69,4180.71,0.638,0.636,AISI 1010 carbon steel,2943.9,3.91,Good,
65,80,1000,0,103.48,2207.8,0.642,0.642,AISI 1010 carbon steel,2931.9,3.53,Good,
65,80,1000,0,103.8,2874.5,0.642,0.642,AISI 1010 carbon steel,2931.9,3.53,Good,
65,80,1000,0,104.12,3802.38,0.642,0.642,AISI 1010 carbon steel,2931.9,3.53,Good,
65,80,1000,0,104.45,3674.01,0.642,0.642,AISI 1010 carbon steel,2931.9,3.53,Good,
65,80,1000,0,104.78,3385.03,0.642,0.642,AISI 1010 carbon steel,2931.9,3.53,Good,
65,80,1000,0,105.11,3378.93,0.642,0.642,AISI 1010 carbon steel,2931.9,3.53,Good,
65,80,1000,0,105.11,3839.29,0.642,0.642,AISI 1010 carbon steel,2931.9,3.53,Good,
65,80,1000,0,105.1,4053.29,0.642,0.642,AISI 1010 carbon steel,2931.9,3.53,Good,
65,80,1000,0,105.08,3398.22,0.642,0.642,AISI 1010 carbon steel,2931.9,3.53,Good,
65,80,1000,0,105.06,3469.84,0.642,0.642,AISI 1010 carbon steel,2931.9,3.53,Good,
74,80,1000,0,105.78,1203.42,0.632,0.629,AISI 1010 carbon steel,3321.3,3.62,Good,
74,80,1000,0,105.71,2134.93,0.632,0.629,AISI 1010 carbon steel,3321.3,3.62,Good,
74,80,1000,0,105.65,2732.79,0.632,0.629,AISI 1010 carbon steel,3321.3,3.62,Good,
74,80,1000,0,105.61,3268.18,0.632,0.629,AISI 1010 carbon steel,3321.3,3.62,Good,
74,80,1000,0,105.59,2801.78,0.632,0.629,AISI 1010 carbon steel,3321.3,3.62,Good,
74,80,1000,0,105.57,2996.95,0.632,0.629,AISI 1010 carbon steel,3321.3,3.62,Good,
74,80,1000,0,105.54,2886.44,0.632,0.629,AISI 1010 carbon steel,3321.3,3.62,Good,
74,80,1000,0,105.51,3478.75,0.632,0.629,AISI 1010 carbon steel,3321.3,3.62,Good,
74,80,1000,0,105.49,3077.92,0.632,0.629,AISI 1010 carbon steel,3321.3,3.62,Good,
74,80,1000,0,105.45,3102.41,0.632,0.629,AISI 1010 carbon steel,3321.3,3.62,Good,
74,80,1000,0,105.43,2978.53,0.632,0.629,AISI 1010 carbon steel,3321.3,3.62,Good,
77,80,1000,0,105.76,1711.97,0.635,0.635,AISI 1010 carbon steel,2881.7,3.43,Good,
77,80,1000,0,105.83,2191.38,0.635,0.635,AISI 1010 carbon steel,2881.7,3.43,Good,
77,80,1000,0,105.91,2574.64,0.635,0.635,AISI 1010 carbon steel,2881.7,3.43,Good,
77,80,1000,0,106.0,2846.84,0.635,0.635,AISI 1010 carbon steel,2881.7,3.43,Good,
77,80,1000,0,106.08,2997.52,0.635,0.635,AISI 1010 carbon steel,2881.7,3.43,Good,
77,80,1000,0,106.16,3368.73,0.635,0.635,AISI 1010 carbon steel,2881.7,3.43,Good,
77,80,1000,0,106.2,2876.29,0.635,0.635,AISI 1010 carbon steel,2881.7,3.43,Good,
77,80,1000,0,106.24,3089.08,0.635,0.635,AISI 1010 carbon steel,2881.7,3.43,Good,
77,80,1000,0,106.28,2980.83,0.635,0.635,AISI 1010 carbon steel,2881.7,3.43,Good,
77,80,1000,0,106.31,3553.11,0.635,0.635,AISI 1010 carbon steel,2881.7,3.43,Good,
77,80,1000,0,106.34,3056.61,0.635,0.635,AISI 1010 carbon steel,2881.7,3.43,Good,
79,80,1000,0,106.4,1332.3,0.624,0.631,AISI 1010 carbon steel,2678.9,3.35,Good,
79,80,1000,0,106.39,1531.68,0.624,0.631,AISI 1010 carbon steel,2678.9,3.35,Good,
79,80,1000,0,106.38,2298.64,0.624,0.631,AISI 1010 carbon steel,2678.9,3.35,Good,
79,80,1000,0,106.37,2785.77,0.624,0.631,AISI 1010 carbon steel,2678.9,3.35,Good,
79,80,1000,0,106.37,2681.96,0.624,0.631,AISI 1010 carbon steel,2678.9,3.35,Good,
79,80,1000,0,106.36,2837.76,0.624,0.631,AISI 1010 carbon steel,2678.9,3.35,Good,
79,80,1000,0,106.36,2689.01,0.624,0.631,AISI 1010 carbon steel,2678.9,3.35,Good,
79,80,1000,0,106.37,3011.83,0.624,0.631,AISI 1010 carbon steel,2678.9,3.35,Good,
79,80,1000,0,106.38,2821.96,0.624,0.631,AISI 1010 carbon steel,2678.9,3.35,Good,
79,80,1000,0,106.39,3110.72,0.624,0.631,AISI 1010 carbon steel,2678.9,3.35,Good,
79,80,1000,0,106.4,3058.3,0.624,0.631,AISI 1010 carbon steel,2678.9,3.35,Good,
83,80,1000,0,106.23,816.91,0.639,0.63,AISI 1010 carbon steel,2876.9,3.51,Good,
83,80,1000,0,106.24,1532.8,0.639,0.63,AISI 1010 carbon steel,2876.9,3.51,Good,
83,80,1000,0,106.26,2352.63,0.639,0.63,AISI 1010 carbon steel,2876.9,3.51,Good,
83,80,1000,0,106.29,2703.68,0.639,0.63,AISI 1010 carbon steel,2876.9,3.51,Good,
83,80,1000,0,106.31,2725.85,0.639,0.63,AISI 1010 carbon steel,2876.9,3.51,Good,
83,80,1000,0,106.33,2934.9,0.639,0.63,AISI 1010 carbon steel,2876.9,3.51,Good,
83,80,1000,0,106.35,2774.63,0.639,0.63,AISI 1010 carbon steel,2876.9,3.51,Good,
83,80,1000,0,106.38,3109.06,0.639,0.63,AISI 1010 carbon steel,2876.9,3.51,Good,
83,80,1000,0,106.41,2786.39,0.639,0.63,AISI 1010 carbon steel,2876.9,3.51,Good,
83,80,1000,0,106.43,3272.39,0.639,0.63,AISI 1010 carbon steel,2876.9,3.51,Good,
83,80,1000,0,106.46,2803.62,0.639,0.63,AISI 1010 carbon steel,2876.9,3.51,Good,
88,80,800,0,114.74,1918.53,0.616,0.629,AISI 1010 carbon steel,2976.2,3.35,Good,
88,80,800,0,114.63,2128.47,0.616,0.629,AISI 1010 carbon steel,2976.2,3.35,Good,
88,80,800,0,114.53,2848.05,0.616,0.629,AISI 1010 carbon steel,2976.2,3.35,Good,
88,80,800,0,114.45,2974.48,0.616,0.629,AISI 1010 carbon steel,2976.2,3.35,Good,
88,80,800,0,114.35,3649.58,0.616,0.629,AISI 1010 carbon steel,2976.2,3.35,Good,
88,80,800,0,114.25,3453.94,0.616,0.629,AISI 1010 carbon steel,2976.2,3.35,Good,
88,80,800,0,114.15,3202.26,0.616,0.629,AISI 1010 carbon steel,2976.2,3.35,Good,
88,80,800,0,114.06,3216.19,0.616,0.629,AISI 1010 carbon steel,2976.2,3.35,Good,
88,80,800,0,114.05,3573.86,0.616,0.629,AISI 1010 carbon steel,2976.2,3.35,Good,
91,80,800,0,114.14,1193.37,0.645,0.653,AISI 1010 carbon steel,2843.4,3.47,Good,
91,80,800,0,114.23,1804.89,0.645,0.653,AISI 1010 carbon steel,2843.4,3.47,Good,
91,80,800,0,114.33,2512.43,0.645,0.653,AISI 1010 carbon steel,2843.4,3.47,Good,
91,80,800,0,114.43,2898.93,0.645,0.653,AISI 1010 carbon steel,2843.4,3.47,Good,
91,80,800,0,114.52,2856.49,0.645,0.653,AISI 1010 carbon steel,2843.4,3.47,Good,
91,80,800,0,114.62,3456.93,0.645,0.653,AISI 1010 carbon steel,2843.4,3.47,Good,
91,80,800,0,114.73,3178.0,0.645,0.653,AISI 1010 carbon steel,2843.4,3.47,Good,
91,80,800,0,114.84,3106.84,0.645,0.653,AISI 1010 carbon steel,2843.4,3.47,Good,
91,80,800,0,114.95,3068.97,0.645,0.653,AISI 1010 carbon steel,2843.4,3.47,Good,
92,80,800,0,115.02,1060.59,0.645,0.635,AISI 1010 carbon steel,2726.7,3.53,Good,
92,80,800,0,115.08,1833.26,0.645,0.635,AISI 1010 carbon steel,2726.7,3.53,Good,
92,80,800,0,115.13,2920.8,0.645,0.635,AISI 1010 carbon steel,2726.7,3.53,Good,
92,80,800,0,115.19,3221.54,0.645,0.635,AISI 1010 carbon steel,2726.7,3.53,Good,
92,80,800,0,115.25,2940.17,0.645,0.635,AISI 1010 carbon steel,2726.7,3.53,Good,
92,80,800,0,115.31,3113.48,0.645,0.635,AISI 1010 carbon steel,2726.7,3.53,Good,
92,80,800,0,115.35,3215.66,0.645,0.635,AISI 1010 carbon steel,2726.7,3.53,Good,
92,80,800,0,115.4,3637.78,0.645,0.635,AISI 1010 carbon steel,2726.7,3.53,Good,
92,80,800,0,115.4,3074.57,0.645,0.635,AISI 1010 carbon steel,2726.7,3.53,Good,
93,80,800,0,115.42,943.9,0.638,0.65,AISI 1010 carbon steel,2783.6,3.41,Good,
93,80,800,0,115.44,2364.3,0.638,0.65,AISI 1010 carbon steel,2783.6,3.41,Good,
93,80,800,0,115.44,3181.24,0.638,0.65,AISI 1010 carbon steel,2783.6,3.41,Good,
93,80,800,0,115.45,3094.64,0.638,0.65,AISI 1010 carbon steel,2783.6,3.41,Good,
93,80,800,0,115.44,3024.37,0.638,0.65,AISI 1010 carbon steel,2783.6,3.41,Good,
93,80,800,0,115.41,3026.07,0.638,0.65,AISI 1010 carbon steel,2783.6,3.41,Good,
93,80,800,0,115.39,3321.43,0.638,0.65,AISI 1010 carbon steel,2783.6,3.41,Good,
93,80,800,0,115.36,3487.64,0.638,0.65,AISI 1010 carbon steel,2783.6,3.41,Good,
101,80,800,0,115.12,1276.92,0.625,0.631,AISI 1010 carbon steel,2683.1,3.41,Good,
101,80,800,0,115.19,1954.94,0.625,0.631,AISI 1010 carbon steel,2683.1,3.41,Good,
101,80,800,0,115.26,2882.27,0.625,0.631,AISI 1010 carbon steel,2683.1,3.41,Good,
101,80,800,0,115.32,3145.36,0.625,0.631,AISI 1010 carbon steel,2683.1,3.41,Good,
101,80,800,0,115.38,2874.5,0.625,0.631,AISI 1010 carbon steel,2683.1,3.41,Good,
101,80,800,0,115.43,3040.82,0.625,0.631,AISI 1010 carbon steel,2683.1,3.41,Good,
101,80,800,0,115.48,3029.48,0.625,0.631,AISI 1010 carbon steel,2683.1,3.41,Good,
101,80,800,0,115.53,3429.96,0.625,0.631,AISI 1010 carbon steel,2683.1,3.41,Good,
101,80,800,0,115.54,2929.03,0.625,0.631,AISI 1010 carbon steel,2683.1,3.41,Good,
102,80,800,0,115.56,918.03,0.629,0.628,AISI 1010 carbon steel,2757.8,3.45,Good,
102,80,800,0,115.59,1903.22,0.629,0.628,AISI 1010 carbon steel,2757.8,3.45,Good,
102,80,800,0,115.61,2534.92,0.629,0.628,AISI 1010 carbon steel,2757.8,3.45,Good,
102,80,800,0,115.63,3299.61,0.629,0.628,AISI 1010 carbon steel,2757.8,3.45,Good,
102,80,800,0,115.65,2981.41,0.629,0.628,AISI 1010 carbon steel,2757.8,3.45,Good,
102,80,800,0,115.67,2952.43,0.629,0.628,AISI 1010 carbon steel,2757.8,3.45,Good,
102,80,800,0,115.69,2919.62,0.629,0.628,AISI 1010 carbon steel,2757.8,3.45,Good,
102,80,800,0,115.72,3309.5,0.629,0.628,AISI 1010 carbon steel,2757.8,3.45,Good,
102,80,800,0,115.75,3398.72,0.629,0.628,AISI 1010 carbon steel,2757.8,3.45,Good,
105,80,800,0,115.94,1030.99,0.632,0.634,AISI 1010 carbon steel,2777.6,3.37,Good,
105,80,800,0,115.95,1970.71,0.632,0.634,AISI 1010 carbon steel,2777.6,3.37,Good,
105,80,800,0,115.96,2775.87,0.632,0.634,AISI 1010 carbon steel,2777.6,3.37,Good,
105,80,800,0,115.96,2853.48,0.632,0.634,AISI 1010 carbon steel,2777.6,3.37,Good,
105,80,800,0,115.97,2851.67,0.632,0.634,AISI 1010 carbon steel,2777.6,3.37,Good,
105,80,800,0,115.98,2864.31,0.632,0.634,AISI 1010 carbon steel,2777.6,3.37,Good,
105,80,800,0,115.99,3214.59,0.632,0.634,AISI 1010 carbon steel,2777.6,3.37,Good,
105,80,800,0,116.0,3390.11,0.632,0.634,AISI 1010 carbon steel,2777.6,3.37,Good,
105,80,800,0,116.0,2954.17,0.632,0.634,AISI 1010 carbon steel,2777.6,3.37,Good,
123,80,800,0,114.04,1749.73,0.632,0.665,AISI 1010 carbon steel,2770.0,2.95,Good,
123,80,800,0,113.79,2970.43,0.632,0.665,AISI 1010 carbon steel,2770.0,2.95,Good,
123,80,800,0,113.53,3436.97,0.632,0.665,AISI 1010 carbon steel,2770.0,2.95,Good,
123,80,800,0,113.29,3082.95,0.632,0.665,AISI 1010 carbon steel,2770.0,2.95,Good,
123,80,800,0,113.06,3221.0,0.632,0.665,AISI 1010 carbon steel,2770.0,2.95,Good,
123,80,800,0,112.83,3395.18,0.632,0.665,AISI 1010 carbon steel,2770.0,2.95,Good,
123,80,800,0,112.61,3930.06,0.632,0.665,AISI 1010 carbon steel,2770.0,2.95,Good,
123,80,800,0,112.38,3333.32,0.632,0.665,AISI 1010 carbon steel,2770.0,2.95,Good,
133,80,800,0,114.42,1147.82,0.623,0.634,AISI 1010 carbon steel,2726.1,3.62,Good,
133,80,800,0,114.46,2165.33,0.623,0.634,AISI 1010 carbon steel,2726.1,3.62,Good,
133,80,800,0,114.51,2740.33,0.623,0.634,AISI 1010 carbon steel,2726.1,3.62,Good,
133,80,800,0,114.56,2859.5,0.623,0.634,AISI 1010 carbon steel,2726.1,3.62,Good,
133,80,800,0,114.59,3317.8,0.623,0.634,AISI 1010 carbon steel,2726.1,3.62,Good,
133,80,800,0,114.62,3444.97,0.623,0.634,AISI 1010 carbon steel,2726.1,3.62,Good,
133,80,800,0,114.64,3006.69,0.623,0.634,AISI 1010 carbon steel,2726.1,3.62,Good,
133,80,800,0,114.66,3142.08,0.623,0.634,AISI 1010 carbon steel,2726.1,3.62,Good,
133,80,800,0,114.68,3150.28,0.623,0.634,AISI 1010 carbon steel,2726.1,3.62,Good,
136,80,600,0,103.91,2349.7,0.639,0.628,AISI 1010 carbon steel,3051.5,3.83,Good,
136,80,600,0,103.78,2372.29,0.639,0.628,AISI 1010 carbon steel,3051.5,3.83,Good,
136,80,600,0,104.32,2829.27,0.639,0.628,AISI 1010 carbon steel,3051.5,3.83,Good,
136,80,600,0,104.76,3142.08,0.639,0.628,AISI 1010 carbon steel,3051.5,3.83,Good,
136,80,600,0,104.71,3725.61,0.639,0.628,AISI 1010 carbon steel,3051.5,3.83,Good,
136,80,600,0,103.81,3883.83,0.639,0.628,AISI 1010 carbon steel,3051.5,3.83,Good,
136,80,600,0,103.99,3356.46,0.639,0.628,AISI 1010 carbon steel,3051.5,3.83,Good,
140,80,600,0,104.25,1917.63,0.621,0.626,AISI 1010 carbon steel,2614.3,3.15,Good,
140,80,600,0,104.22,2317.27,0.621,0.626,AISI 1010 carbon steel,2614.3,3.15,Good,
140,80,600,0,104.2,2962.89,0.621,0.626,AISI 1010 carbon steel,2614.3,3.15,Good,
140,80,600,0,104.19,3201.19,0.621,0.626,AISI 1010 carbon steel,2614.3,3.15,Good,
140,80,600,0,104.21,3897.54,0.621,0.626,AISI 1010 carbon steel,2614.3,3.15,Good,
140,80,600,0,104.25,3584.44,0.621,0.626,AISI 1010 carbon steel,2614.3,3.15,Good,
140,80,600,0,104.3,3290.74,0.621,0.626,AISI 1010 carbon steel,2614.3,3.15,Good,
143,80,600,0,106.3,1982.89,0.625,0.628,AISI 1010 carbon steel,2743.5,3.17,Good,
143,80,600,0,106.56,1945.23,0.625,0.628,AISI 1010 carbon steel,2743.5,3.17,Good,
143,80,600,0,106.84,2704.95,0.625,0.628,AISI 1010 carbon steel,2743.5,3.17,Good,
143,80,600,0,107.15,2947.76,0.625,0.628,AISI 1010 carbon steel,2743.5,3.17,Good,
143,80,600,0,107.3,2967.53,0.625,0.628,AISI 1010 carbon steel,2743.5,3.17,Good,
143,80,600,0,107.41,3656.18,0.625,0.628,AISI 1010 carbon steel,2743.5,3.17,Good,
143,80,600,0,107.55,3275.54,0.625,0.628,AISI 1010 carbon steel,2743.5,3.17,Good,
145,80,600,0,107.76,1885.97,0.617,0.617,AISI 1010 carbon steel,2816.5,3.53,Good,
145,80,600,0,107.75,1633.83,0.617,0.617,AISI 1010 carbon steel,2816.5,3.53,Good,
145,80,600,0,107.75,2087.68,0.617,0.617,AISI 1010 carbon steel,2816.5,3.53,Good,
145,80,600,0,107.77,3058.86,0.617,0.617,AISI 1010 carbon steel,2816.5,3.53,Good,
145,80,600,0,107.79,2859.5,0.617,0.617,AISI 1010 carbon steel,2816.5,3.53,Good,
145,80,600,0,107.81,2881.67,0.617,0.617,AISI 1010 carbon steel,2816.5,3.53,Good,
145,80,600,0,107.8,2856.49,0.617,0.617,AISI 1010 carbon steel,2816.5,3.53,Good,
150,80,600,0,107.53,1778.97,0.619,0.624,AISI 1010 carbon steel,2918.9,3.15,Good,
150,80,600,0,107.53,2895.96,0.619,0.624,AISI 1010 carbon steel,2918.9,3.15,Good,
150,80,600,0,107.58,2785.77,0.619,0.624,AISI 1010 carbon steel,2918.9,3.15,Good,
150,80,600,0,107.58,2876.89,0.619,0.624,AISI 1010 carbon steel,2918.9,3.15,Good,
150,80,600,0,107.64,3274.49,0.619,0.624,AISI 1010 carbon steel,2918.9,3.15,Good,
150,80,600,0,107.7,3483.69,0.619,0.624,AISI 1010 carbon steel,2918.9,3.15,Good,
179,80,600,0,108.26,2159.76,0.632,0.636,AISI 1010 carbon steel,2743.5,3.35,Good,
179,80,600,0,108.23,2631.46,0.632,0.636,AISI 1010 carbon steel,2743.5,3.35,Good,
179,80,600,0,108.17,3618.82,0.632,0.636,AISI 1010 carbon steel,2743.5,3.35,Good,
179,80,600,0,108.13,3178.0,0.632,0.636,AISI 1010 carbon steel,2743.5,3.35,Good,
179,80,600,0,108.1,3224.74,0.632,0.636,AISI 1010 carbon steel,2743.5,3.35,Good,
179,80,600,0,108.21,3328.15,0.632,0.636,AISI 1010 carbon steel,2743.5,3.35,Good,
179,80,600,0,108.3,4010.63,0.632,0.636,AISI 1010 carbon steel,2743.5,3.35,Good,
182,80,600,0,107.87,1768.31,0.636,0.633,AISI 1010 carbon steel,2765.0,3.49,Good,
182,80,600,0,107.87,2209.36,0.636,0.633,AISI 1010 carbon steel,2765.0,3.49,Good,
182,80,600,0,107.88,2112.25,0.636,0.633,AISI 1010 carbon steel,2765.0,3.49,Good,
182,80,600,0,107.87,2572.63,0.636,0.633,AISI 1010 carbon steel,2765.0,3.49,Good,
182,80,600,0,107.98,3497.49,0.636,0.633,AISI 1010 carbon steel,2765.0,3.49,Good,
182,80,600,0,108.09,3095.2,0.636,0.633,AISI 1010 carbon steel,2765.0,3.49,Good,
182,80,600,0,108.2,3153.0,0.636,0.633,AISI 1010 carbon steel,2765.0,3.49,Good,
188,60,400,0,92.12,1141.81,0.64,0.617,AISI 1010 carbon steel,2908.6,3.22,Good,
188,60,400,0,92.85,2150.18,0.64,0.617,AISI 1010 carbon steel,2908.6,3.22,Good,
188,60,400,0,91.91,3076.8,0.64,0.617,AISI 1010 carbon steel,2908.6,3.22,Good,
188,60,400,0,91.52,2800.55,0.64,0.617,AISI 1010 carbon steel,2908.6,3.22,Good,
188,60,400,0,91.6,2933.14,0.64,0.617,AISI 1010 carbon steel,2908.6,3.22,Good,
190,60,400,0,91.37,1257.92,0.642,0.636,AISI 1010 carbon steel,2766.2,3.03,Good,
190,60,400,0,91.56,1520.41,0.642,0.636,AISI 1010 carbon steel,2766.2,3.03,Good,
190,60,400,0,91.69,2421.09,0.642,0.636,AISI 1010 carbon steel,2766.2,3.03,Good,
190,60,400,0,91.82,2800.55,0.642,0.636,AISI 1010 carbon steel,2766.2,3.03,Good,
190,60,400,0,91.9,3344.14,0.642,0.636,AISI 1010 carbon steel,2766.2,3.03,Good,
193,60,400,0,91.98,1147.82,0.638,0.642,AISI 1010 carbon steel,2774.6,3.23,Good,
193,60,400,0,92.05,1798.21,0.638,0.642,AISI 1010 carbon steel,2774.6,3.23,Good,
193,60,400,0,92.09,2607.83,0.638,0.642,AISI 1010 carbon steel,2774.6,3.23,Good,
193,60,400,0,92.05,2688.37,0.638,0.642,AISI 1010 carbon steel,2774.6,3.23,Good,
193,60,400,0,91.98,2901.3,0.638,0.642,AISI 1010 carbon steel,2774.6,3.23,Good,
198,60,400,0,92.09,1696.83,0.63,0.622,AISI 1010 carbon steel,2665.1,3.41,Good,
198,60,400,0,92.12,2332.07,0.63,0.622,AISI 1010 carbon steel,2665.1,3.41,Good,
198,60,400,0,92.16,2981.41,0.63,0.622,AISI 1010 carbon steel,2665.1,3.41,Good,
198,60,400,0,92.12,3636.36,0.63,0.622,AISI 1010 carbon steel,2665.1,3.41,Good,
198,60,400,0,92.08,3113.48,0.63,0.622,AISI 1010 carbon steel,2665.1,3.41,Good,
212,60,400,0,92.94,1655.79,0.626,0.629,AISI 1010 carbon steel,2719.6,3.25,Good,
212,60,400,0,92.95,1788.62,0.626,0.629,AISI 1010 carbon steel,2719.6,3.25,Good,
212,60,400,0,93.04,2282.12,0.626,0.629,AISI 1010 carbon steel,2719.6,3.25,Good,
212,60,400,0,93.1,2718.9,0.626,0.629,AISI 1010 carbon steel,2719.6,3.25,Good,
212,60,400,0,93.07,2519.95,0.626,0.629,AISI 1010 carbon steel,2719.6,3.25,Good,
220,60,400,0,93.0,1790.54,0.633,0.631,AISI 1010 carbon steel,2604.1,3.22,Good,
220,60,400,0,92.98,2818.91,0.633,0.631,AISI 1010 carbon steel,2604.1,3.22,Good,
220,60,400,0,92.97,3433.47,0.633,0.631,AISI 1010 carbon steel,2604.1,3.22,Good,
220,60,400,0,92.97,3771.04,0.633,0.631,AISI 1010 carbon steel,2604.1,3.22,Good,
220,60,400,0,93.0,3292.3,0.633,0.631,AISI 1010 carbon steel,2604.1,3.22,Good,
221,60,400,0,92.98,1754.64,0.64,0.622,AISI 1010 carbon steel,2787.2,3.6,Good,
221,60,400,0,92.99,2085.21,0.64,0.622,AISI 1010 carbon steel,2787.2,3.6,Good,
221,60,400,0,93.01,3026.07,0.64,0.622,AISI 1010 carbon steel,2787.2,3.6,Good,
221,60,400,0,93.02,3406.31,0.64,0.622,AISI 1010 carbon steel,2787.2,3.6,Good,
221,60,400,0,93.02,3049.29,0.64,0.622,AISI 1010 carbon steel,2787.2,3.6,Good,
225,60,400,0,93.02,1573.77,0.636,0.639,AISI 1010 carbon steel,2829.6,3.5,Explode,
225,60,400,0,93.04,2720.8,0.636,0.639,AISI 1010 carbon steel,2829.6,3.5,Explode,
225,60,400,0,93.05,3533.69,0.636,0.639,AISI 1010 carbon steel,2829.6,3.5,Explode,
225,60,400,0,93.07,3142.62,0.636,0.639,AISI 1010 carbon steel,2829.6,3.5,Explode,
226,60,400,0,93.1,2125.24,0.641,0.633,AISI 1010 carbon steel,2729.7,3.02,Good,
226,60,400,0,93.14,2267.76,0.641,0.633,AISI 1010 carbon steel,2729.7,3.02,Good,
226,60,400,0,93.18,3002.68,0.641,0.633,AISI 1010 carbon steel,2729.7,3.02,Good,
226,60,400,0,93.19,3523.95,0.641,0.633,AISI 1010 carbon steel,2729.7,3.02,Good,
226,60,400,0,93.18,3308.46,0.641,0.633,AISI 1010 carbon steel,2729.7,3.02,Good,
236,60,1000,15,78.25,1917.63,0.623,0.63,AISI 1010 carbon steel,3140.6,4.31,Good,
236,60,1000,15,76.09,3444.97,0.623,0.63,AISI 1010 carbon steel,3140.6,4.31,Good,
236,60,1000,15,76.94,3615.49,0.623,0.63,AISI 1010 carbon steel,3140.6,4.31,Good,
236,60,1000,15,77.07,3362.6,0.623,0.63,AISI 1010 carbon steel,3140.6,4.31,Good,
236,60,1000,15,76.42,3455.44,0.623,0.63,AISI 1010 carbon steel,3140.6,4.31,Good,
236,60,1000,15,76.72,4121.46,0.623,0.63,AISI 1010 carbon steel,3140.6,4.31,Good,
236,60,1000,15,77.72,4032.02,0.623,0.63,AISI 1010 carbon steel,3140.6,4.31,Good,
236,60,1000,15,77.65,3506.82,0.623,0.63,AISI 1010 carbon steel,3140.6,4.31,Good,
236,60,1000,15,74.67,3543.42,0.623,0.63,AISI 1010 carbon steel,3140.6,4.31,Good,
236,60,1000,15,76.12,4045.22,0.623,0.63,AISI 1010 carbon steel,3140.6,4.31,Good,
236,60,1000,15,76.1,4252.1,0.623,0.63,AISI 1010 carbon steel,3140.6,4.31,Good,
249,60,1000,15,77.06,1567.2,0.631,0.635,AISI 1010 carbon steel,3172.9,4.19,Good,
249,60,1000,15,76.86,2873.3,0.631,0.635,AISI 1010 carbon steel,3172.9,4.19,Good,
249,60,1000,15,76.66,3004.4,0.631,0.635,AISI 1010 carbon steel,3172.9,4.19,Good,
249,60,1000,15,76.47,3150.28,0.631,0.635,AISI 1010 carbon steel,3172.9,4.19,Good,
249,60,1000,15,76.29,3355.43,0.631,0.635,AISI 1010 carbon steel,3172.9,4.19,Good,
249,60,1000,15,76.1,3977.47,0.631,0.635,AISI 1010 carbon steel,3172.9,4.19,Good,
249,60,1000,15,75.99,3347.22,0.631,0.635,AISI 1010 carbon steel,3172.9,4.19,Good,
249,60,1000,15,75.93,3346.71,0.631,0.635,AISI 1010 carbon steel,3172.9,4.19,Good,
249,60,1000,15,75.85,3378.93,0.631,0.635,AISI 1010 carbon steel,3172.9,4.19,Good,
249,60,1000,15,75.77,4074.87,0.631,0.635,AISI 1010 carbon steel,3172.9,4.19,Good,
249,60,1000,15,75.67,3490.11,0.631,0.635,AISI 1010 carbon steel,3172.9,4.19,Good,
262,60,1000,15,73.59,2436.67,0.635,0.632,AISI 1010 carbon steel,3162.8,3.67,Good,
262,60,1000,15,73.54,3420.42,0.635,0.632,AISI 1010 carbon steel,3162.8,3.67,Good,
262,60,1000,15,73.48,3486.16,0.635,0.632,AISI 1010 carbon steel,3162.8,3.67,Good,
262,60,1000,15,73.46,3476.28,0.635,0.632,AISI 1010 carbon steel,3162.8,3.67,Good,
262,60,1000,15,73.49,3736.67,0.635,0.632,AISI 1010 carbon steel,3162.8,3.67,Good,
262,60,1000,15,73.52,4469.81,0.635,0.632,AISI 1010 carbon steel,3162.8,3.67,Good,
262,60,1000,15,73.56,3868.3,0.635,0.632,AISI 1010 carbon steel,3162.8,3.67,Good,
262,60,1000,15,73.59,3694.55,0.635,0.632,AISI 1010 carbon steel,3162.8,3.67,Good,
262,60,1000,15,73.65,3773.32,0.635,0.632,AISI 1010 carbon steel,3162.8,3.67,Good,
262,60,1000,15,73.7,4560.85,0.635,0.632,AISI 1010 carbon steel,3162.8,3.67,Good,
262,60,1000,15,73.75,4117.29,0.635,0.632,AISI 1010 carbon steel,3162.8,3.67,Good,
264,60,1000,15,73.91,2224.88,0.636,0.638,AISI 1010 carbon steel,3226.8,3.72,Good,
264,60,1000,15,73.86,3153.55,0.636,0.638,AISI 1010 carbon steel,3226.8,3.72,Good,
264,60,1000,15,73.83,3277.64,0.636,0.638,AISI 1010 carbon steel,3226.8,3.72,Good,
264,60,1000,15,73.81,3808.71,0.636,0.638,AISI 1010 carbon steel,3226.8,3.72,Good,
264,60,1000,15,73.83,4348.09,0.636,0.638,AISI 1010 carbon steel,3226.8,3.72,Good,
264,60,1000,15,73.86,3719.14,0.636,0.638,AISI 1010 carbon steel,3226.8,3.72,Good,
264,60,1000,15,73.88,3651.47,0.636,0.638,AISI 1010 carbon steel,3226.8,3.72,Good,
264,60,1000,15,73.94,3849.13,0.636,0.638,AISI 1010 carbon steel,3226.8,3.72,Good,
264,60,1000,15,73.99,4568.76,0.636,0.638,AISI 1010 carbon steel,3226.8,3.72,Good,
264,60,1000,15,74.05,3975.74,0.636,0.638,AISI 1010 carbon steel,3226.8,3.72,Good,
264,60,1000,15,74.08,3758.25,0.636,0.638,AISI 1010 carbon steel,3226.8,3.72,Good,
265,60,1000,15,74.02,2085.21,0.637,0.637,AISI 1010 carbon steel,3152.0,3.7,Good,
265,60,1000,15,73.95,3369.76,0.637,0.637,AISI 1010 carbon steel,3152.0,3.7,Good,
265,60,1000,15,73.9,4325.49,0.637,0.637,AISI 1010 carbon steel,3152.0,3.7,Good,
265,60,1000,15,73.87,3882.5,0.637,0.637,AISI 1010 carbon steel,3152.0,3.7,Good,
265,60,1000,15,73.88,3834.36,0.637,0.637,AISI 1010 carbon steel,3152.0,3.7,Good,
265,60,1000,15,73.9,4128.55,0.637,0.637,AISI 1010 carbon steel,3152.0,3.7,Good,
265,60,1000,15,73.91,4645.66,0.637,0.637,AISI 1010 carbon steel,3152.0,3.7,Good,
265,60,1000,15,73.96,3974.88,0.637,0.637,AISI 1010 carbon steel,3152.0,3.7,Good,
265,60,1000,15,74.01,3786.06,0.637,0.637,AISI 1010 carbon steel,3152.0,3.7,Good,
265,60,1000,15,74.03,3896.21,0.637,0.637,AISI 1010 carbon steel,3152.0,3.7,Good,
265,60,1000,15,74.04,4658.6,0.637,0.637,AISI 1010 carbon steel,3152.0,3.7,Good,
276,60,1000,15,79.8,2493.19,0.625,0.623,AISI 1010 carbon steel,2970.2,3.49,Good,
276,60,1000,15,79.75,2921.97,0.625,0.623,AISI 1010 carbon steel,2970.2,3.49,Good,
276,60,1000,15,79.71,3347.22,0.625,0.623,AISI 1010 carbon steel,2970.2,3.49,Good,
276,60,1000,15,79.69,3735.75,0.625,0.623,AISI 1010 carbon steel,2970.2,3.49,Good,
276,60,1000,15,79.68,4168.35,0.625,0.623,AISI 1010 carbon steel,2970.2,3.49,Good,
276,60,1000,15,79.66,3702.45,0.625,0.623,AISI 1010 carbon steel,2970.2,3.49,Good,
276,60,1000,15,79.64,3651.47,0.625,0.623,AISI 1010 carbon steel,2970.2,3.49,Good,
276,60,1000,15,79.69,4024.33,0.625,0.623,AISI 1010 carbon steel,2970.2,3.49,Good,
276,60,1000,15,79.73,4515.75,0.625,0.623,AISI 1010 carbon steel,2970.2,3.49,Good,
276,60,1000,15,79.78,3759.16,0.625,0.623,AISI 1010 carbon steel,2970.2,3.49,Good,
276,60,1000,15,79.8,3667.45,0.625,0.623,AISI 1010 carbon steel,2970.2,3.49,Good,
277,60,1000,15,79.77,2604.53,0.614,0.615,AISI 1010 carbon steel,3088.6,3.79,Good,
277,60,1000,15,79.75,3308.46,0.614,0.615,AISI 1010 carbon steel,3088.6,3.79,Good,
277,60,1000,15,79.74,3342.59,0.614,0.615,AISI 1010 carbon steel,3088.6,3.79,Good,
277,60,1000,15,79.74,3971.85,0.614,0.615,AISI 1010 carbon steel,3088.6,3.79,Good,
277,60,1000,15,79.76,4333.83,0.614,0.615,AISI 1010 carbon steel,3088.6,3.79,Good,
277,60,1000,15,79.77,3705.71,0.614,0.615,AISI 1010 carbon steel,3088.6,3.79,Good,
277,60,1000,15,79.77,3664.16,0.614,0.615,AISI 1010 carbon steel,3088.6,3.79,Good,
277,60,1000,15,79.8,3922.17,0.614,0.615,AISI 1010 carbon steel,3088.6,3.79,Good,
277,60,1000,15,79.84,4479.42,0.614,0.615,AISI 1010 carbon steel,3088.6,3.79,Good,
277,60,1000,15,79.87,3777.87,0.614,0.615,AISI 1010 carbon steel,3088.6,3.79,Good,
282,60,1000,15,77.64,2538.99,0.622,0.612,AISI 1010 carbon steel,3001.9,4.24,Good,
282,60,1000,15,77.53,2946.01,0.622,0.612,AISI 1010 carbon steel,3001.9,4.24,Good,
282,60,1000,15,77.42,3617.87,0.622,0.612,AISI 1010 carbon steel,3001.9,4.24,Good,
282,60,1000,15,77.32,4367.83,0.622,0.612,AISI 1010 carbon steel,3001.9,4.24,Good,
282,60,1000,15,77.25,3901.06,0.622,0.612,AISI 1010 carbon steel,3001.9,4.24,Good,
282,60,1000,15,77.18,3659.0,0.622,0.612,AISI 1010 carbon steel,3001.9,4.24,Good,
282,60,1000,15,77.11,3780.15,0.622,0.612,AISI 1010 carbon steel,3001.9,4.24,Good,
282,60,1000,15,77.08,4530.2,0.622,0.612,AISI 1010 carbon steel,3001.9,4.24,Good,
282,60,1000,15,77.08,4201.64,0.622,0.612,AISI 1010 carbon steel,3001.9,4.24,Good,
282,60,1000,15,77.08,3743.11,0.622,0.612,AISI 1010 carbon steel,3001.9,4.24,Good,
282,60,1000,15,77.07,3727.46,0.622,0.612,AISI 1010 carbon steel,3001.9,4.24,Good,
283,60,1000,15,77.02,2703.04,0.615,0.61,AISI 1010 carbon steel,3113.1,3.83,Good,
283,60,1000,15,76.95,3277.12,0.615,0.61,AISI 1010 carbon steel,3113.1,3.83,Good,
283,60,1000,15,76.87,4253.31,0.615,0.61,AISI 1010 carbon steel,3113.1,3.83,Good,
283,60,1000,15,76.81,4167.11,0.615,0.61,AISI 1010 carbon steel,3113.1,3.83,Good,
283,60,1000,15,76.78,3618.82,0.615,0.61,AISI 1010 carbon steel,3113.1,3.83,Good,
283,60,1000,15,76.75,3661.82,0.615,0.61,AISI 1010 carbon steel,3113.1,3.83,Good,
283,60,1000,15,76.74,4371.37,0.615,0.61,AISI 1010 carbon steel,3113.1,3.83,Good,
283,60,1000,15,76.76,4347.3,0.615,0.61,AISI 1010 carbon steel,3113.1,3.83,Good,
283,60,1000,15,76.8,3726.53,0.615,0.61,AISI 1010 carbon steel,3113.1,3.83,Good,
283,60,1000,15,76.82,3743.57,0.615,0.61,AISI 1010 carbon steel,3113.1,3.83,Good,
283,60,1000,15,76.82,4338.59,0.615,0.61,AISI 1010 carbon steel,3113.1,3.83,Good,
285,60,1000,15,76.69,2644.5,0.627,0.63,AISI 1010 carbon steel,3155.6,3.55,Good,
285,60,1000,15,76.63,3310.54,0.627,0.63,AISI 1010 carbon steel,3155.6,3.55,Good,
285,60,1000,15,76.57,4245.22,0.627,0.63,AISI 1010 carbon steel,3155.6,3.55,Good,
285,60,1000,15,76.53,4101.38,0.627,0.63,AISI 1010 carbon steel,3155.6,3.55,Good,
285,60,1000,15,76.51,3693.15,0.627,0.63,AISI 1010 carbon steel,3155.6,3.55,Good,
285,60,1000,15,76.5,3796.04,0.627,0.63,AISI 1010 carbon steel,3155.6,3.55,Good,
285,60,1000,15,76.5,4536.27,0.627,0.63,AISI 1010 carbon steel,3155.6,3.55,Good,
285,60,1000,15,76.52,4369.4,0.627,0.63,AISI 1010 carbon steel,3155.6,3.55,Good,
285,60,1000,15,76.54,3819.53,0.627,0.63,AISI 1010 carbon steel,3155.6,3.55,Good,
285,60,1000,15,76.56,3882.06,0.627,0.63,AISI 1010 carbon steel,3155.6,3.55,Good,
285,60,1000,15,76.57,4481.34,0.627,0.63,AISI 1010 carbon steel,3155.6,3.55,Good,
294,60,800,15,75.01,1990.68,0.621,0.621,AISI 1010 carbon steel,3050.9,3.68,Good,
294,60,800,15,74.98,2338.7,0.621,0.621,AISI 1010 carbon steel,3050.9,3.68,Good,
294,60,800,15,74.94,2767.81,0.621,0.621,AISI 1010 carbon steel,3050.9,3.68,Good,
294,60,800,15,74.9,2678.75,0.621,0.621,AISI 1010 carbon steel,3050.9,3.68,Good,
294,60,800,15,74.88,2656.83,0.621,0.621,AISI 1010 carbon steel,3050.9,3.68,Good,
294,60,800,15,74.88,2621.64,0.621,0.621,AISI 1010 carbon steel,3050.9,3.68,Good,
294,60,800,15,74.89,3091.3,0.621,0.621,AISI 1010 carbon steel,3050.9,3.68,Good,
294,60,800,15,74.89,3136.6,0.621,0.621,AISI 1010 carbon steel,3050.9,3.68,Good,
294,60,800,15,74.91,2837.76,0.621,0.621,AISI 1010 carbon steel,3050.9,3.68,Good,
294,60,800,15,74.93,2821.96,0.621,0.621,AISI 1010 carbon steel,3050.9,3.68,Good,
294,60,800,15,74.94,3094.08,0.621,0.621,AISI 1010 carbon steel,3050.9,3.68,Good,
295,60,800,15,74.93,1433.05,0.625,0.628,AISI 1010 carbon steel,3098.8,3.71,Good,
295,60,800,15,74.92,2359.2,0.625,0.628,AISI 1010 carbon steel,3098.8,3.71,Good,
295,60,800,15,74.89,2916.67,0.625,0.628,AISI 1010 carbon steel,3098.8,3.71,Good,
295,60,800,15,74.88,2871.51,0.625,0.628,AISI 1010 carbon steel,3098.8,3.71,Good,
295,60,800,15,74.87,2939.0,0.625,0.628,AISI 1010 carbon steel,3098.8,3.71,Good,
295,60,800,15,74.87,3562.78,0.625,0.628,AISI 1010 carbon steel,3098.8,3.71,Good,
295,60,800,15,74.88,3638.73,0.625,0.628,AISI 1010 carbon steel,3098.8,3.71,Good,
295,60,800,15,74.94,3176.37,0.625,0.628,AISI 1010 carbon steel,3098.8,3.71,Good,
295,60,800,15,75.0,3213.52,0.625,0.628,AISI 1010 carbon steel,3098.8,3.71,Good,
295,60,800,15,75.05,3717.29,0.625,0.628,AISI 1010 carbon steel,3098.8,3.71,Good,
295,60,800,15,75.08,3839.74,0.625,0.628,AISI 1010 carbon steel,3098.8,3.71,Good,
296,60,800,15,75.08,1881.41,0.629,0.623,AISI 1010 carbon steel,3152.6,3.56,Good,
296,60,800,15,75.05,1881.41,0.629,0.623,AISI 1010 carbon steel,3152.6,3.56,Good,
296,60,800,15,75.01,2587.3,0.629,0.623,AISI 1010 carbon steel,3152.6,3.56,Good,
296,60,800,15,74.96,3248.65,0.629,0.623,AISI 1010 carbon steel,3152.6,3.56,Good,
296,60,800,15,74.94,3373.33,0.629,0.623,AISI 1010 carbon steel,3152.6,3.56,Good,
296,60,800,15,74.92,2999.81,0.629,0.623,AISI 1010 carbon steel,3152.6,3.56,Good,
296,60,800,15,74.91,3188.26,0.629,0.623,AISI 1010 carbon steel,3152.6,3.56,Good,
296,60,800,15,74.91,3657.12,0.629,0.623,AISI 1010 carbon steel,3152.6,3.56,Good,
