Repository: SamuelRusch/tabpfn-industrial-eval

#Running the experiments:

#These 3 jupiter notebooks are used to run the experiments:
#1_Regular_Training.ipynb
#2_Physical_Loss_Training.ipynb
#3_Physical_Error_Training.iynb

4_Testing.ipynb is for testing purpose

To use a saved model instead of training a new model, use the model name and put it in the cell (alternative) saved models.

if different training, development or testdata wants to be used, switch out the files under data or rename import location at the beginning of the jupyter notebooks

File: data_classifier(depreceated/train_data_classifier.csv (part 1 of 5)
Sample ID,Pressure (PSI),Welding Time (ms),Angle (Deg),Force (N),Current (A),Thickness A (mm),Thickness B (mm),Material,PullTest (N),NuggetDiameter (mm),Category,Comments
1,35,200,0,0.0,1315.41,0.922,0.92,AISI 1010 carbon steel,2127.7,2.63,Bad,DOE
1,35,200,0,3.41,1337.45,0.922,0.92,AISI 1010 carbon steel,2127.7,2.63,Bad,DOE
1,35,200,0,6.82,1081.47,0.922,0.92,AISI 1010 carbon steel,2127.7,2.63,Bad,DOE
2,35,1500,0,0.0,1819.13,0.92,0.925,AISI 1010 carbon steel,5346.4,3.34,Good,DOE
2,35,1500,0,3.41,2016.44,0.92,0.925,AISI 1010 carbon steel,5346.4,3.34,Good,DOE
2,35,1500,0,6.82,1910.44,0.92,0.925,AISI 1010 carbon steel,5346.4,3.34,Good,DOE
2,35,1500,0,10.24,1818.18,0.92,0.925,AISI 1010 carbon steel,5346.4,3.34,Good,DOE
2,35,1500,0,13.68,1750.71,0.92,0.925,AISI 1010 carbon steel,5346.4,3.34,Good,DOE
2,35,1500,0,17.17,1920.32,0.92,0.925,AISI 1010 carbon steel,5346.4,3.34,Good,DOE
2,35,1500,0,20.66,1912.24,0.92,0.925,AISI 1010 carbon steel,5346.4,3.34,Good,DOE
2,35,1500,0,24.15,1767.33,0.92,0.925,AISI 1010 carbon steel,5346.4,3.34,Good,DOE
2,35,1500,0,27.63,1767.33,0.92,0.925,AISI 1010 carbon steel,5346.4,3.34,Good,DOE
2,35,1500,0,31.13,1721.98,0.92,0.925,AISI 1010 carbon steel,5346.4,3.34,Good,DOE
2,35,1500,0,34.64,1795.33,0.92,0.925,AISI 1010 carbon steel,5346.4,3.34,Good,DOE
2,35,1500,0,38.15,1801.07,0.92,0.925,AISI 1010 carbon steel,5346.4,3.34,Good,DOE
2,35,1500,0,41.66,1937.26,0.92,0.925,AISI 1010 carbon steel,5346.4,3.34,Good,DOE
2,35,1500,0,45.18,1709.96,0.92,0.925,AISI 1010 carbon steel,5346.4,3.34,Good,DOE
2,35,1500,0,48.71,1786.69,0.92,0.925,AISI 1010 carbon steel,5346.4,3.34,Good,DOE
2,35,1500,0,52.25,2014.73,0.92,0.925,AISI 1010 carbon steel,5346.4,3.34,Good,DOE
4,95,200,0,0.0,1427.04,0.912,0.924,AISI 1010 carbon steel,2350.4,2.76,Bad,DOE
4,95,200,0,8.29,1501.05,0.912,0.924,AISI 1010 carbon steel,2350.4,2.76,Bad,DOE
4,95,200,0,16.57,1321.93,0.912,0.924,AISI 1010 carbon steel,2350.4,2.76,Bad,DOE
5,95,200,0,24.85,1268.82,0.948,0.939,AISI 1010 carbon steel,2174.8,2.57,Bad,DOE
5,95,200,0,33.14,1538.4,0.948,0.939,AISI 1010 carbon steel,2174.8,2.57,Bad,DOE
5,95,200,0,41.42,1615.83,0.948,0.939,AISI 1010 carbon steel,2174.8,2.57,Bad,DOE
7,35,1500,0,127.46,940.25,0.93,0.937,AISI 1010 carbon steel,3897.5,4.72,Good,DOE
7,35,1500,0,127.46,1049.18,0.93,0.937,AISI 1010 carbon steel,3897.5,4.72,Good,DOE
7,35,1500,0,122.45,873.88,0.93,0.937,AISI 1010 carbon steel,3897.5,4.72,Good,DOE
7,35,1500,0,117.51,871.91,0.93,0.937,AISI 1010 carbon steel,3897.5,4.72,Good,DOE
7,35,1500,0,112.61,949.35,0.93,0.937,AISI 1010 carbon steel,3897.5,4.72,Good,DOE
7,35,1500,0,107.72,990.14,0.93,0.937,AISI 1010 carbon steel,3897.5,4.72,Good,DOE
7,35,1500,0,102.81,1009.07,0.93,0.937,AISI 1010 carbon steel,3897.5,4.72,Good,DOE
7,35,1500,0,97.92,1095.69,0.93,0.937,AISI 1010 carbon steel,3897.5,4.72,Good,DOE
7,35,1500,0,93.01,1076.69,0.93,0.937,AISI 1010 carbon steel,3897.5,4.72,Good,DOE
7,35,1500,0,88.11,1090.97,0.93,0.937,AISI 1010 carbon steel,3897.5,4.72,Good,DOE
7,35,1500,0,83.24,1143.32,0.93,0.937,AISI 1010 carbon steel,3897.5,4.72,Good,DOE
7,35,1500,0,78.38,1045.9,0.93,0.937,AISI 1010 carbon steel,3897.5,4.72,Good,DOE
7,35,1500,0,73.51,1103.51,0.93,0.937,AISI 1010 carbon steel,3897.5,4.72,Good,DOE
7,35,1500,0,68.66,1150.82,0.93,0.937,AISI 1010 carbon steel,3897.5,4.72,Good,DOE
7,35,1500,0,63.82,1137.29,0.93,0.937,AISI 1010 carbon steel,3897.5,4.72,Good,DOE
9,35,200,0,9.88,1120.53,0.932,0.928,AISI 1010 carbon steel,1932.5,2.43,Bad,DOE
9,35,200,0,13.17,1141.81,0.932,0.928,AISI 1010 carbon steel,1932.5,2.43,Bad,DOE
9,35,200,0,16.47,1083.06,0.932,0.928,AISI 1010 carbon steel,1932.5,2.43,Bad,DOE
11,95,1500,0,54.07,1094.12,0.937,0.927,AISI 1010 carbon steel,3816.0,3.3,Good,DOE
11,95,1500,0,59.21,1007.36,0.937,0.927,AISI 1010 carbon steel,3816.0,3.3,Good,DOE
11,95,1500,0,64.33,1015.87,0.937,0.927,AISI 1010 carbon steel,3816.0,3.3,Good,DOE
11,95,1500,0,69.44,1039.3,0.937,0.927,AISI 1010 carbon steel,3816.0,3.3,Good,DOE
11,95,1500,0,74.53,1086.23,0.937,0.927,AISI 1010 carbon steel,3816.0,3.3,Good,DOE
11,95,1500,0,79.57,1123.59,0.937,0.927,AISI 1010 carbon steel,3816.0,3.3,Good,DOE
11,95,1500,0,84.59,1086.23,0.937,0.927,AISI 1010 carbon steel,3816.0,3.3,Good,DOE
11,95,1500,0,89.59,1068.67,0.937,0.927,AISI 1010 carbon steel,3816.0,3.3,Good,DOE
11,95,1500,0,94.58,1115.91,0.937,0.927,AISI 1010 carbon steel,3816.0,3.3,Good,DOE
11,95,1500,0,99.56,1141.81,0.937,0.927,AISI 1010 carbon steel,3816.0,3.3,Good,DOE
11,95,1500,0,104.52,1109.73,0.937,0.927,AISI 1010 carbon steel,3816.0,3.3,Good,DOE
11,95,1500,0,109.47,1097.26,0.937,0.927,AISI 1010 carbon steel,3816.0,3.3,Good,DOE
11,95,1500,0,114.41,1140.31,0.937,0.927,AISI 1010 carbon steel,3816.0,3.3,Good,DOE
11,95,1500,0,119.33,1190.49,0.937,0.927,AISI 1010 carbon steel,3816.0,3.3,Good,DOE
11,95,1500,0,124.23,1147.82,0.937,0.927,AISI 1010 carbon steel,3816.0,3.3,Good,DOE
11,95,1500,0,129.13,1112.82,0.937,0.927,AISI 1010 carbon steel,3816.0,3.3,Good,DOE
12,95,200,0,0.0,1187.59,0.929,0.915,AISI 1010 carbon steel,1832.5,2.91,Bad,DOE
12,95,200,0,8.28,1260.66,0.929,0.915,AISI 1010 carbon steel,1832.5,2.91,Bad,DOE
12,95,200,0,16.55,1357.87,0.929,0.915,AISI 1010 carbon steel,1832.5,2.91,Bad,DOE
15,35,1500,0,0.0,829.45,0.931,0.938,AISI 1010 carbon steel,5634.8,4.55,Good,DOE
15,35,1500,0,3.3,1112.82,0.931,0.938,AISI 1010 carbon steel,5634.8,4.55,Good,DOE
15,35,1500,0,6.6,1210.54,0.931,0.938,AISI 1010 carbon steel,5634.8,4.55,Good,DOE
15,35,1500,0,9.91,1128.18,0.931,0.938,AISI 1010 carbon steel,5634.8,4.55,Good,DOE
15,35,1500,0,13.22,1087.81,0.931,0.938,AISI 1010 carbon steel,5634.8,4.55,Good,DOE
15,35,1500,0,16.55,1194.81,0.931,0.938,AISI 1010 carbon steel,5634.8,4.55,Good,DOE
15,35,1500,0,19.89,1323.23,0.931,0.938,AISI 1010 carbon steel,5634.8,4.55,Good,DOE
15,35,1500,0,23.23,1266.1,0.931,0.938,AISI 1010 carbon steel,5634.8,4.55,Good,DOE
15,35,1500,0,26.57,1175.95,0.931,0.938,AISI 1010 carbon steel,5634.8,4.55,Good,DOE
15,35,1500,0,29.9,1167.14,0.931,0.938,AISI 1010 carbon steel,5634.8,4.55,Good,DOE
15,35,1500,0,33.24,1306.22,0.931,0.938,AISI 1010 carbon steel,5634.8,4.55,Good,DOE
15,35,1500,0,36.58,1374.24,0.931,0.938,AISI 1010 carbon steel,5634.8,4.55,Good,DOE
15,35,1500,0,39.91,1235.85,0.931,0.938,AISI 1010 carbon steel,5634.8,4.55,Good,DOE
15,35,1500,0,43.25,1047.54,0.931,0.938,AISI 1010 carbon steel,5634.8,4.55,Good,DOE
15,35,1500,0,46.58,1123.59,0.931,0.938,AISI 1010 carbon steel,5634.8,4.55,Good,DOE
17,95,200,15,0.0,1982.89,1.057,0.936,AISI 1010 carbon steel,2685.9,2.63,Bad,DOE
17,95,200,15,3.34,1972.45,1.057,0.936,AISI 1010 carbon steel,2685.9,2.63,Bad,DOE
17,95,200,15,6.67,1840.75,1.057,0.936,AISI 1010 carbon steel,2685.9,2.63,Bad,DOE
18,95,200,15,53.89,2173.26,0.929,0.925,AISI 1010 carbon steel,2334.7,2.96,Bad,DOE
18,95,200,15,53.94,2314.3,0.929,0.925,AISI 1010 carbon steel,2334.7,2.96,Bad,DOE
18,95,200,15,53.95,2323.94,0.929,0.925,AISI 1010 carbon steel,2334.7,2.96,Bad,DOE
24,35,200,15,10.11,1320.63,0.938,0.925,AISI 1010 carbon steel,2522.1,2.6,Bad,DOE
24,35,200,15,13.52,1209.12,0.938,0.925,AISI 1010 carbon steel,2522.1,2.6,Bad,DOE
24,35,200,15,16.93,1178.87,0.938,0.925,AISI 1010 carbon steel,2522.1,2.6,Bad,DOE
26,35,200,15,30.61,1257.92,0.928,0.933,AISI 1010 carbon steel,2144.9,2.68,Bad,DOE
26,35,200,15,34.03,1402.73,0.928,0.933,AISI 1010 carbon steel,2144.9,2.68,Bad,DOE
26,35,200,15,37.45,1381.73,0.928,0.933,AISI 1010 carbon steel,2144.9,2.68,Bad,DOE
27,35,1500,15,0.0,1405.18,0.936,0.953,AISI 1010 carbon steel,5339.5,3.92,Good,DOE
27,35,1500,15,3.41,1456.86,0.936,0.953,AISI 1010 carbon steel,5339.5,3.92,Good,DOE
27,35,1500,15,6.82,1400.27,0.936,0.953,AISI 1010 carbon steel,5339.5,3.92,Good,DOE
27,35,1500,15,10.23,1375.49,0.936,0.953,AISI 1010 carbon steel,5339.5,3.92,Good,DOE
27,35,1500,15,13.66,1275.58,0.936,0.953,AISI 1010 carbon steel,5339.5,3.92,Good,DOE
27,35,1500,15,17.1,1213.38,0.936,0.953,AISI 1010 carbon steel,5339.5,3.92,Good,DOE
27,35,1500,15,20.54,1249.69,0.936,0.953,AISI 1010 carbon steel,5339.5,3.92,Good,DOE
27,35,1500,15,23.99,1180.33,0.936,0.953,AISI 1010 carbon steel,5339.5,3.92,Good,DOE
27,35,1500,15,27.44,1149.32,0.936,0.953,AISI 1010 carbon steel,5339.5,3.92,Good,DOE
27,35,1500,15,30.89,1144.82,0.936,0.953,AISI 1010 carbon steel,5339.5,3.92,Good,DOE
27,35,1500,15,34.33,1158.26,0.936,0.953,AISI 1010 carbon steel,5339.5,3.92,Good,DOE
27,35,1500,15,37.77,1181.79,0.936,0.953,AISI 1010 carbon steel,5339.5,3.92,Good,DOE
27,35,1500,15,41.21,1068.67,0.936,0.953,AISI 1010 carbon steel,5339.5,3.92,Good,DOE
27,35,1500,15,44.64,1063.83,0.936,0.953,AISI 1010 carbon steel,5339.5,3.92,Good,DOE
27,35,1500,15,48.08,1097.26,0.936,0.953,AISI 1010 carbon steel,5339.5,3.92,Good,DOE
29,95,1500,15,55.05,1275.58,0.947,0.957,AISI 1010 carbon steel,5158.6,3.7,Explode,DOE
29,95,1500,15,59.92,1287.65,0.947,0.957,AISI 1010 carbon steel,5158.6,3.7,Explode,DOE
29,95,1500,15,64.8,1224.67,0.947,0.957,AISI 1010 carbon steel,5158.6,3.7,Explode,DOE
29,95,1500,15,69.69,1248.32,0.947,0.957,AISI 1010 carbon steel,5158.6,3.7,Explode,DOE
29,95,1500,15,74.57,1292.99,0.947,0.957,AISI 1010 carbon steel,5158.6,3.7,Explode,DOE
29,95,1500,15,79.4,1276.92,0.947,0.957,AISI 1010 carbon steel,5158.6,3.7,Explode,DOE
29,95,1500,15,84.2,1257.92,0.947,0.957,AISI 1010 carbon steel,5158.6,3.7,Explode,DOE
29,95,1500,15,88.98,1295.64,0.947,0.957,AISI 1010 carbon steel,5158.6,3.7,Explode,DOE
29,95,1500,15,93.74,1361.66,0.947,0.957,AISI 1010 carbon steel,5158.6,3.7,Explode,DOE
29,95,1500,15,98.52,1345.14,0.947,0.957,AISI 1010 carbon steel,5158.6,3.7,Explode,DOE
29,95,1500,15,103.31,1207.7,0.947,0.957,AISI 1010 carbon steel,5158.6,3.7,Explode,DOE
29,95,1500,15,108.1,1203.42,0.947,0.957,AISI 1010 carbon steel,5158.6,3.7,Explode,DOE
29,95,1500,15,112.89,1231.67,0.947,0.957,AISI 1010 carbon steel,5158.6,3.7,Explode,DOE
29,95,1500,15,117.68,1271.52,0.947,0.957,AISI 1010 carbon steel,5158.6,3.7,Explode,DOE
29,95,1500,15,122.48,1252.44,0.947,0.957,AISI 1010 carbon steel,5158.6,3.7,Explode,DOE
30,95,1500,15,127.36,1494.16,0.949,0.994,AISI 1010 carbon steel,5277.7,3.91,Good,DOE
30,95,1500,15,132.27,1342.58,0.949,0.994,AISI 1010 carbon steel,5277.7,3.91,Good,DOE
30,95,1500,15,132.4,1278.27,0.949,0.994,AISI 1010 carbon steel,5277.7,3.91,Good,DOE
30,95,1500,15,132.43,1283.64,0.949,0.994,AISI 1010 carbon steel,5277.7,3.91,Good,DOE
30,95,1500,15,132.49,1329.71,0.949,0.994,AISI 1010 carbon steel,5277.7,3.91,Good,DOE
30,95,1500,15,132.53,1331.0,0.949,0.994,AISI 1010 carbon steel,5277.7,3.91,Good,DOE
30,95,1500,15,132.54,1292.99,0.949,0.994,AISI 1010 carbon steel,5277.7,3.91,Good,DOE
30,95,1500,15,132.62,1300.94,0.949,0.994,AISI 1010 carbon steel,5277.7,3.91,Good,DOE
30,95,1500,15,132.74,1327.12,0.949,0.994,AISI 1010 carbon steel,5277.7,3.91,Good,DOE
30,95,1500,15,132.88,1372.99,0.949,0.994,AISI 1010 carbon steel,5277.7,3.91,Good,DOE
30,95,1500,15,133.02,1338.73,0.949,0.994,AISI 1010 carbon steel,5277.7,3.91,Good,DOE
30,95,1500,15,133.18,1302.26,0.949,0.994,AISI 1010 carbon steel,5277.7,3.91,Good,DOE
30,95,1500,15,133.34,1318.02,0.949,0.994,AISI 1010 carbon steel,5277.7,3.91,Good,DOE
30,95,1500,15,133.45,1352.79,0.949,0.994,AISI 1010 carbon steel,5277.7,3.91,Good,DOE
30,95,1500,15,133.53,1304.9,0.949,0.994,AISI 1010 carbon steel,5277.7,3.91,Good,DOE
33,95,200,15,0.0,1675.41,0.927,0.924,AISI 1010 carbon steel,2132.9,2.55,Bad,DOE
33,95,200,15,8.25,1985.49,0.927,0.924,AISI 1010 carbon steel,2132.9,2.55,Bad,DOE
33,95,200,15,16.51,2119.57,0.927,0.924,AISI 1010 carbon steel,2132.9,2.55,Bad,DOE
35,60,1000,0,77.25,1314.1,0.629,0.632,AISI 1010 carbon steel,3215.0,4.48,Good,
35,60,1000,0,77.17,2134.12,0.629,0.632,AISI 1010 carbon steel,3215.0,4.48,Good,
35,60,1000,0,77.11,2717.01,0.629,0.632,AISI 1010 carbon steel,3215.0,4.48,Good,
35,60,1000,0,77.05,2872.1,0.629,0.632,AISI 1010 carbon steel,3215.0,4.48,Good,
35,60,1000,0,76.98,3094.08,0.629,0.632,AISI 1010 carbon steel,3215.0,4.48,Good,
35,60,1000,0,76.93,3116.79,0.629,0.632,AISI 1010 carbon steel,3215.0,4.48,Good,
35,60,1000,0,76.89,3059.99,0.629,0.632,AISI 1010 carbon steel,3215.0,4.48,Good,
35,60,1000,0,76.89,3065.04,0.629,0.632,AISI 1010 carbon steel,3215.0,4.48,Good,
35,60,1000,0,76.95,3207.63,0.629,0.632,AISI 1010 carbon steel,3215.0,4.48,Good,
35,60,1000,0,77.0,3211.91,0.629,0.632,AISI 1010 carbon steel,3215.0,4.48,Good,
35,60,1000,0,77.05,3115.14,0.629,0.632,AISI 1010 carbon steel,3215.0,4.48,Good,
36,60,1000,0,77.07,1568.3,0.647,0.638,AISI 1010 carbon steel,3608.1,4.02,Good,
36,60,1000,0,77.1,2591.29,0.647,0.638,AISI 1010 carbon steel,3608.1,4.02,Good,
36,60,1000,0,77.12,2807.3,0.647,0.638,AISI 1010 carbon steel,3608.1,4.02,Good,
36,60,1000,0,77.15,3182.32,0.647,0.638,AISI 1010 carbon steel,3608.1,4.02,Good,
36,60,1000,0,77.17,2867.91,0.647,0.638,AISI 1010 carbon steel,3608.1,4.02,Good,
36,60,1000,0,77.19,3085.73,0.647,0.638,AISI 1010 carbon steel,3608.1,4.02,Good,
36,60,1000,0,77.21,3055.49,0.647,0.638,AISI 1010 carbon steel,3608.1,4.02,Good,
36,60,1000,0,77.26,3385.03,0.647,0.638,AISI 1010 carbon steel,3608.1,4.02,Good,
36,60,1000,0,77.32,2997.52,0.647,0.638,AISI 1010 carbon steel,3608.1,4.02,Good,
36,60,1000,0,77.37,3176.92,0.647,0.638,AISI 1010 carbon steel,3608.1,4.02,Good,
38,60,1000,0,77.25,1709.96,0.644,0.639,AISI 1010 carbon steel,3270.8,4.4,Good,
38,60,1000,0,77.22,2537.63,0.644,0.639,AISI 1010 carbon steel,3270.8,4.4,Good,
38,60,1000,0,77.19,2818.3,0.644,0.639,AISI 1010 carbon steel,3270.8,4.4,Good,
38,60,1000,0,77.16,2901.3,0.644,0.639,AISI 1010 carbon steel,3270.8,4.4,Good,
38,60,1000,0,77.13,3242.29,0.644,0.639,AISI 1010 carbon steel,3270.8,4.4,Good,
38,60,1000,0,77.1,3277.64,0.644,0.639,AISI 1010 carbon steel,3270.8,4.4,Good,
38,60,1000,0,77.07,3041.95,0.644,0.639,AISI 1010 carbon steel,3270.8,4.4,Good,
38,60,1000,0,77.06,3095.75,0.644,0.639,AISI 1010 carbon steel,3270.8,4.4,Good,
38,60,1000,0,77.1,3249.71,0.644,0.639,AISI 1010 carbon steel,3270.8,4.4,Good,
38,60,1000,0,77.14,3376.89,0.644,0.639,AISI 1010 carbon steel,3270.8,4.4,Good,
38,60,1000,0,77.18,3085.18,0.644,0.639,AISI 1010 carbon steel,3270.8,4.4,Good,
39,60,1000,0,77.17,1423.42,0.638,0.627,AISI 1010 carbon steel,3145.4,3.88,Good,
39,60,1000,0,77.14,3447.46,0.638,0.627,AISI 1010 carbon steel,3145.4,3.88,Good,
42,60,1000,0,77.05,1470.96,0.644,0.645,AISI 1010 carbon steel,3394.2,4.3,Good,
42,60,1000,0,77.03,2281.37,0.644,0.645,AISI 1010 carbon steel,3394.2,4.3,Good,
42,60,1000,0,77.02,3080.71,0.644,0.645,AISI 1010 carbon steel,3394.2,4.3,Good,
42,60,1000,0,77.01,2722.7,0.644,0.645,AISI 1010 carbon steel,3394.2,4.3,Good,
42,60,1000,0,77.01,2935.48,0.644,0.645,AISI 1010 carbon steel,3394.2,4.3,Good,
42,60,1000,0,77.01,2929.03,0.644,0.645,AISI 1010 carbon steel,3394.2,4.3,Good,
42,60,1000,0,77.01,3369.24,0.644,0.645,AISI 1010 carbon steel,3394.2,4.3,Good,
42,60,1000,0,77.01,2850.46,0.644,0.645,AISI 1010 carbon steel,3394.2,4.3,Good,
42,60,1000,0,77.06,3062.23,0.644,0.645,AISI 1010 carbon steel,3394.2,4.3,Good,
42,60,1000,0,77.11,2930.79,0.644,0.645,AISI 1010 carbon steel,3394.2,4.3,Good,
42,60,1000,0,77.15,3424.44,0.644,0.645,AISI 1010 carbon steel,3394.2,4.3,Good,
43,60,1000,0,77.16,1543.98,0.639,0.634,AISI 1010 carbon steel,3391.8,4.24,Good,
43,60,1000,0,77.17,1821.96,0.639,0.634,AISI 1010 carbon steel,3391.8,4.24,Good,
43,60,1000,0,77.18,2545.08,0.639,0.634,AISI 1010 carbon steel,3391.8,4.24,Good,
43,60,1000,0,77.18,3291.78,0.639,0.634,AISI 1010 carbon steel,3391.8,4.24,Good,
43,60,1000,0,77.18,3084.62,0.639,0.634,AISI 1010 carbon steel,3391.8,4.24,Good,
43,60,1000,0,77.19,2997.52,0.639,0.634,AISI 1010 carbon steel,3391.8,4.24,Good,
43,60,1000,0,77.2,2930.79,0.639,0.634,AISI 1010 carbon steel,3391.8,4.24,Good,
43,60,1000,0,77.25,3434.47,0.639,0.634,AISI 1010 carbon steel,3391.8,4.24,Good,
43,60,1000,0,77.3,3192.58,0.639,0.634,AISI 1010 carbon steel,3391.8,4.24,Good,
43,60,1000,0,77.35,3066.73,0.639,0.634,AISI 1010 carbon steel,3391.8,4.24,Good,
43,60,1000,0,77.39,2983.72,0.639,0.634,AISI 1010 carbon steel,3391.8,4.24,Good,
44,60,1000,0,77.38,1447.39,0.624,0.624,AISI 1010 carbon steel,3232.2,4.12,Good,
44,60,1000,0,77.37,2450.74,0.624,0.624,AISI 1010 carbon steel,3232.2,4.12,Good,
44,60,1000,0,77.37,2907.81,0.624,0.624,AISI 1010 carbon steel,3232.2,4.12,Good,
44,60,1000,0,77.37,3104.07,0.624,0.624,AISI 1010 carbon steel,3232.2,4.12,Good,
44,60,1000,0,77.37,2823.18,0.624,0.624,AISI 1010 carbon steel,3232.2,4.12,Good,
44,60,1000,0,77.38,2882.27,0.624,0.624,AISI 1010 carbon steel,3232.2,4.12,Good,
44,60,1000,0,77.39,3096.31,0.624,0.624,AISI 1010 carbon steel,3232.2,4.12,Good,
44,60,1000,0,77.43,3222.07,0.624,0.624,AISI 1010 carbon steel,3232.2,4.12,Good,
44,60,1000,0,77.46,2906.63,0.624,0.624,AISI 1010 carbon steel,3232.2,4.12,Good,
44,60,1000,0,77.5,2962.31,0.624,0.624,AISI 1010 carbon steel,3232.2,4.12,Good,
45,60,1000,0,77.49,1262.02,0.636,0.62,AISI 1010 carbon steel,3299.1,4.21,Good,
45,60,1000,0,77.47,1584.66,0.636,0.62,AISI 1010 carbon steel,3299.1,4.21,Good,
45,60,1000,0,77.45,2427.47,0.636,0.62,AISI 1010 carbon steel,3299.1,4.21,Good,
45,60,1000,0,77.44,2799.32,0.636,0.62,AISI 1010 carbon steel,3299.1,4.21,Good,
45,60,1000,0,77.43,2812.8,0.636,0.62,AISI 1010 carbon steel,3299.1,4.21,Good,
45,60,1000,0,77.42,3253.41,0.636,0.62,AISI 1010 carbon steel,3299.1,4.21,Good,
45,60,1000,0,77.41,2792.55,0.636,0.62,AISI 1010 carbon steel,3299.1,4.21,Good,
45,60,1000,0,77.41,3036.29,0.636,0.62,AISI 1010 carbon steel,3299.1,4.21,Good,
45,60,1000,0,77.46,2961.15,0.636,0.62,AISI 1010 carbon steel,3299.1,4.21,Good,
45,60,1000,0,77.5,3396.19,0.636,0.62,AISI 1010 carbon steel,3299.1,4.21,Good,
45,60,1000,0,77.53,2857.7,0.636,0.62,AISI 1010 carbon steel,3299.1,4.21,Good,
46,60,1000,0,77.54,1830.44,0.63,0.631,AISI 1010 carbon steel,3158.6,3.65,Good,
46,60,1000,0,77.55,2447.93,0.63,0.631,AISI 1010 carbon steel,3158.6,3.65,Good,
46,60,1000,0,77.55,3143.17,0.63,0.631,AISI 1010 carbon steel,3158.6,3.65,Good,
46,60,1000,0,77.56,3444.47,0.63,0.631,AISI 1010 carbon steel,3158.6,3.65,Good,
46,60,1000,0,77.56,2995.22,0.63,0.631,AISI 1010 carbon steel,3158.6,3.65,Good,
46,60,1000,0,77.57,3088.52,0.63,0.631,AISI 1010 carbon steel,3158.6,3.65,Good,
46,60,1000,0,77.58,3367.71,0.63,0.631,AISI 1010 carbon steel,3158.6,3.65,Good,
46,60,1000,0,77.63,3580.12,0.63,0.631,AISI 1010 carbon steel,3158.6,3.65,Good,
46,60,1000,0,77.69,3041.38,0.63,0.631,AISI 1010 carbon steel,3158.6,3.65,Good,
46,60,1000,0,77.74,3133.85,0.63,0.631,AISI 1010 carbon steel,3158.6,3.65,Good,
46,60,1000,0,77.78,3348.76,0.63,0.631,AISI 1010 carbon steel,3158.6,3.65,Good,
47,60,1000,0,77.78,1623.27,0.627,0.636,AISI 1010 carbon steel,3298.5,4.62,Good,
47,60,1000,0,77.79,1692.77,0.627,0.636,AISI 1010 carbon steel,3298.5,4.62,Good,
47,60,1000,0,77.79,2440.9,0.627,0.636,AISI 1010 carbon steel,3298.5,4.62,Good,
47,60,1000,0,77.79,2832.3,0.627,0.636,AISI 1010 carbon steel,3298.5,4.62,Good,
47,60,1000,0,77.8,2790.09,0.627,0.636,AISI 1010 carbon steel,3298.5,4.62,Good,
47,60,1000,0,77.8,3354.41,0.627,0.636,AISI 1010 carbon steel,3298.5,4.62,Good,
47,60,1000,0,77.8,2852.27,0.627,0.636,AISI 1010 carbon steel,3298.5,4.62,Good,
47,60,1000,0,77.83,3050.42,0.627,0.636,AISI 1010 carbon steel,3298.5,4.62,Good,
47,60,1000,0,77.86,2877.49,0.627,0.636,AISI 1010 carbon steel,3298.5,4.62,Good,
47,60,1000,0,77.89,3432.46,0.627,0.636,AISI 1010 carbon steel,3298.5,4.62,Good,
47,60,1000,0,77.92,2934.31,0.627,0.636,AISI 1010 carbon steel,3298.5,4.62,Good,
48,60,1000,0,77.9,855.98,0.64,0.629,AISI 1010 carbon steel,3278.2,4.22,Good,
48,60,1000,0,77.88,1932.82,0.64,0.629,AISI 1010 carbon steel,3278.2,4.22,Good,
48,60,1000,0,77.87,2536.95,0.64,0.629,AISI 1010 carbon steel,3278.2,4.22,Good,
48,60,1000,0,77.85,2991.78,0.64,0.629,AISI 1010 carbon steel,3278.2,4.22,Good,
48,60,1000,0,77.82,3235.92,0.64,0.629,AISI 1010 carbon steel,3278.2,4.22,Good,
48,60,1000,0,77.79,2826.22,0.64,0.629,AISI 1010 carbon steel,3278.2,4.22,Good,
48,60,1000,0,77.77,2930.2,0.64,0.629,AISI 1010 carbon steel,3278.2,4.22,Good,
48,60,1000,0,77.81,3100.75,0.64,0.629,AISI 1010 carbon steel,3278.2,4.22,Good,
48,60,1000,0,77.83,3347.22,0.64,0.629,AISI 1010 carbon steel,3278.2,4.22,Good,
48,60,1000,0,77.85,2889.42,0.64,0.629,AISI 1010 carbon steel,3278.2,4.22,Good,
48,60,1000,0,77.87,3036.29,0.64,0.629,AISI 1010 carbon steel,3278.2,4.22,Good,
49,60,1000,0,77.87,1234.46,0.656,0.64,AISI 1010 carbon steel,3245.9,3.8,Good,
49,60,1000,0,77.87,2591.95,0.656,0.64,AISI 1010 carbon steel,3245.9,3.8,Good,
49,60,1000,0,77.86,2790.7,0.656,0.64,AISI 1010 carbon steel,3245.9,3.8,Good,
49,60,1000,0,77.86,2838.37,0.656,0.64,AISI 1010 carbon steel,3245.9,3.8,Good,
49,60,1000,0,77.85,2829.27,0.656,0.64,AISI 1010 carbon steel,3245.9,3.8,Good,
49,60,1000,0,77.84,3358.0,0.656,0.64,AISI 1010 carbon steel,3245.9,3.8,Good,
49,60,1000,0,77.84,3152.46,0.656,0.64,AISI 1010 carbon steel,3245.9,3.8,Good,
49,60,1000,0,77.88,2991.2,0.656,0.64,AISI 1010 carbon steel,3245.9,3.8,Good,
49,60,1000,0,77.92,2953.59,0.656,0.64,AISI 1010 carbon steel,3245.9,3.8,Good,
49,60,1000,0,77.96,3375.87,0.656,0.64,AISI 1010 carbon steel,3245.9,3.8,Good,
49,60,1000,0,77.99,3300.65,0.656,0.64,AISI 1010 carbon steel,3245.9,3.8,Good,
51,60,1000,0,77.88,795.58,0.633,0.635,AISI 1010 carbon steel,3143.0,4.23,Good,
51,60,1000,0,77.85,1799.16,0.633,0.635,AISI 1010 carbon steel,3143.0,4.23,Good,
51,60,1000,0,77.82,2337.23,0.633,0.635,AISI 1010 carbon steel,3143.0,4.23,Good,
51,60,1000,0,77.79,2995.22,0.633,0.635,AISI 1010 carbon steel,3143.0,4.23,Good,
51,60,1000,0,77.76,2640.6,0.633,0.635,AISI 1010 carbon steel,3143.0,4.23,Good,
51,60,1000,0,77.72,2884.65,0.633,0.635,AISI 1010 carbon steel,3143.0,4.23,Good,
51,60,1000,0,77.7,2849.86,0.633,0.635,AISI 1010 carbon steel,3143.0,4.23,Good,
51,60,1000,0,77.74,3328.67,0.633,0.635,AISI 1010 carbon steel,3143.0,4.23,Good,
51,60,1000,0,77.77,2821.35,0.633,0.635,AISI 1010 carbon steel,3143.0,4.23,Good,
51,60,1000,0,77.8,3028.92,0.633,0.635,AISI 1010 carbon steel,3143.0,4.23,Good,
51,60,1000,0,77.83,2938.41,0.633,0.635,AISI 1010 carbon steel,3143.0,4.23,Good,
52,60,1000,0,77.82,1184.69,0.638,0.641,AISI 1010 carbon steel,3909.3,3.57,Good,
52,60,1000,0,77.8,2131.7,0.638,0.641,AISI 1010 carbon steel,3909.3,3.57,Good,
52,60,1000,0,77.78,2449.34,0.638,0.641,AISI 1010 carbon steel,3909.3,3.57,Good,
52,60,1000,0,77.77,2973.32,0.638,0.641,AISI 1010 carbon steel,3909.3,3.57,Good,
52,60,1000,0,77.75,2985.45,0.638,0.641,AISI 1010 carbon steel,3909.3,3.57,Good,
52,60,1000,0,77.73,2792.55,0.638,0.641,AISI 1010 carbon steel,3909.3,3.57,Good,
52,60,1000,0,77.71,2820.13,0.638,0.641,AISI 1010 carbon steel,3909.3,3.57,Good,
52,60,1000,0,77.73,3171.5,0.638,0.641,AISI 1010 carbon steel,3909.3,3.57,Good,
52,60,1000,0,77.74,3247.59,0.638,0.641,AISI 1010 carbon steel,3909.3,3.57,Good,
52,60,1000,0,77.75,2890.61,0.638,0.641,AISI 1010 carbon steel,3909.3,3.57,Good,
53,60,1000,0,83.72,1278.27,0.638,0.635,AISI 1010 carbon steel,3353.0,3.84,Good,
53,60,1000,0,83.84,1672.33,0.638,0.635,AISI 1010 carbon steel,3353.0,3.84,Good,
53,60,1000,0,83.95,2233.36,0.638,0.635,AISI 1010 carbon steel,3353.0,3.84,Good,
53,60,1000,0,84.07,2095.08,0.638,0.635,AISI 1010 carbon steel,3353.0,3.84,Good,
53,60,1000,0,84.2,2509.69,0.638,0.635,AISI 1010 carbon steel,3353.0,3.84,Good,
53,60,1000,0,84.32,2218.68,0.638,0.635,AISI 1010 carbon steel,3353.0,3.84,Good,
53,60,1000,0,84.44,2453.55,0.638,0.635,AISI 1010 carbon steel,3353.0,3.84,Good,
53,60,1000,0,84.71,2257.87,0.638,0.635,AISI 1010 carbon steel,3353.0,3.84,Good,
53,60,1000,0,84.96,2652.3,0.638,0.635,AISI 1010 carbon steel,3353.0,3.84,Good,
53,60,1000,0,85.22,2325.42,0.638,0.635,AISI 1010 carbon steel,3353.0,3.84,Good,
53,60,1000,0,85.48,2510.37,0.638,0.635,AISI 1010 carbon steel,3353.0,3.84,Good,
54,60,1000,0,85.58,1079.88,0.639,0.631,AISI 1010 carbon steel,3269.8,3.94,Good,
54,60,1000,0,85.68,1644.32,0.639,0.631,AISI 1010 carbon steel,3269.8,3.94,Good,
54,60,1000,0,85.78,1995.0,0.639,0.631,AISI 1010 carbon steel,3269.8,3.94,Good,
54,60,1000,0,85.88,2312.81,0.639,0.631,AISI 1010 carbon steel,3269.8,3.94,Good,
54,60,1000,0,85.99,2124.43,0.639,0.631,AISI 1010 carbon steel,3269.8,3.94,Good,
54,60,1000,0,86.1,2380.97,0.639,0.631,AISI 1010 carbon steel,3269.8,3.94,Good,
54,60,1000,0,86.1,2260.16,0.639,0.631,AISI 1010 carbon steel,3269.8,3.94,Good,
54,60,1000,0,85.95,2489.73,0.639,0.631,AISI 1010 carbon steel,3269.8,3.94,Good,
54,60,1000,0,85.8,2270.79,0.639,0.631,AISI 1010 carbon steel,3269.8,3.94,Good,
54,60,1000,0,85.65,2460.55,0.639,0.631,AISI 1010 carbon steel,3269.8,3.94,Good,
54,60,1000,0,85.49,2288.14,0.639,0.631,AISI 1010 carbon steel,3269.8,3.94,Good,
58,80,1000,0,100.52,1709.96,0.631,0.634,AISI 1010 carbon steel,2827.2,4.05,Good,
58,80,1000,0,100.36,2186.67,0.631,0.634,AISI 1010 carbon steel,2827.2,4.05,Good,
58,80,1000,0,100.2,2825.01,0.631,0.634,AISI 1010 carbon steel,2827.2,4.05,Good,
58,80,1000,0,100.04,3339.51,0.631,0.634,AISI 1010 carbon steel,2827.2,4.05,Good,
58,80,1000,0,99.88,4014.06,0.631,0.634,AISI 1010 carbon steel,2827.2,4.05,Good,
58,80,1000,0,99.72,3411.86,0.631,0.634,AISI 1010 carbon steel,2827.2,4.05,Good,
58,80,1000,0,99.65,3505.35,0.631,0.634,AISI 1010 carbon steel,2827.2,4.05,Good,
58,80,1000,0,99.58,3494.54,0.631,0.634,AISI 1010 carbon steel,2827.2,4.05,Good,
58,80,1000,0,99.51,4236.29,0.631,0.634,AISI 1010 carbon steel,2827.2,4.05,Good,
58,80,1000,0,99.43,3686.63,0.631,0.634,AISI 1010 carbon steel,2827.2,4.05,Good,
58,80,1000,0,99.36,3592.58,0.631,0.634,AISI 1010 carbon steel,2827.2,4.05,Good,
59,80,1000,0,99.28,2245.65,0.637,0.631,AISI 1010 carbon steel,2997.7,4.05,Good,
59,80,1000,0,99.04,2858.3,0.637,0.631,AISI 1010 carbon steel,2997.7,4.05,Good,
59,80,1000,0,98.81,3148.09,0.637,0.631,AISI 1010 carbon steel,2997.7,4.05,Good,
59,80,1000,0,98.58,3414.38,0.637,0.631,AISI 1010 carbon steel,2997.7,4.05,Good,
59,80,1000,0,98.36,3616.92,0.637,0.631,AISI 1010 carbon steel,2997.7,4.05,Good,
59,80,1000,0,98.13,4320.71,0.637,0.631,AISI 1010 carbon steel,2997.7,4.05,Good,
59,80,1000,0,97.95,3796.04,0.637,0.631,AISI 1010 carbon steel,2997.7,4.05,Good,
59,80,1000,0,97.77,3605.49,0.637,0.631,AISI 1010 carbon steel,2997.7,4.05,Good,
59,80,1000,0,97.59,3594.02,0.637,0.631,AISI 1010 carbon steel,2997.7,4.05,Good,
59,80,1000,0,97.41,4281.52,0.637,0.631,AISI 1010 carbon steel,2997.7,4.05,Good,
59,80,1000,0,97.24,4058.8,0.637,0.631,AISI 1010 carbon steel,2997.7,4.05,Good,
60,80,1000,0,97.12,2035.11,0.631,0.64,AISI 1010 carbon steel,2946.9,3.73,Good,
60,80,1000,0,97.01,2543.05,0.631,0.64,AISI 1010 carbon steel,2946.9,3.73,Good,
60,80,1000,0,96.88,3039.12,0.631,0.64,AISI 1010 carbon steel,2946.9,3.73,Good,
60,80,1000,0,96.74,3704.78,0.631,0.64,AISI 1010 carbon steel,2946.9,3.73,Good,
60,80,1000,0,96.58,3971.42,0.631,0.64,AISI 1010 carbon steel,2946.9,3.73,Good,
60,80,1000,0,96.42,3403.78,0.631,0.64,AISI 1010 carbon steel,2946.9,3.73,Good,
60,80,1000,0,96.35,3514.17,0.631,0.64,AISI 1010 carbon steel,2946.9,3.73,Good,
60,80,1000,0,96.35,3687.09,0.631,0.64,AISI 1010 carbon steel,2946.9,3.73,Good,
60,80,1000,0,96.32,4306.36,0.631,0.64,AISI 1010 carbon steel,2946.9,3.73,Good,
60,80,1000,0,96.29,3615.49,0.631,0.64,AISI 1010 carbon steel,2946.9,3.73,Good,
61,80,1000,0,96.35,1630.67,0.62,0.634,AISI 1010 carbon steel,2911.6,3.74,Good,
61,80,1000,0,96.77,1893.26,0.62,0.634,AISI 1010 carbon steel,2911.6,3.74,Good,
61,80,1000,0,97.2,2814.64,0.62,0.634,AISI 1010 carbon steel,2911.6,3.74,Good,
61,80,1000,0,97.63,3590.19,0.62,0.634,AISI 1010 carbon steel,2911.6,3.74,Good,
61,80,1000,0,98.08,3053.23,0.62,0.634,AISI 1010 carbon steel,2911.6,3.74,Good,
61,80,1000,0,98.53,3296.48,0.62,0.634,AISI 1010 carbon steel,2911.6,3.74,Good,
61,80,1000,0,98.99,3425.94,0.62,0.634,AISI 1010 carbon steel,2911.6,3.74,Good,
61,80,1000,0,99.45,4085.83,0.62,0.634,AISI 1010 carbon steel,2911.6,3.74,Good,
61,80,1000,0,99.85,3447.46,0.62,0.634,AISI 1010 carbon steel,2911.6,3.74,Good,
61,80,1000,0,100.27,3456.93,0.62,0.634,AISI 1010 carbon steel,2911.6,3.74,Good,
61,80,1000,0,100.69,3379.44,0.62,0.634,AISI 1010 carbon steel,2911.6,3.74,Good,
64,80,1000,0,100.04,1284.98,0.639,0.639,AISI 1010 carbon steel,2978.6,3.39,Good,
64,80,1000,0,100.35,1996.72,0.639,0.639,AISI 1010 carbon steel,2978.6,3.39,Good,
64,80,1000,0,100.67,3256.58,0.639,0.639,AISI 1010 carbon steel,2978.6,3.39,Good,
64,80,1000,0,100.98,3210.31,0.639,0.639,AISI 1010 carbon steel,2978.6,3.39,Good,
64,80,1000,0,101.29,3173.12,0.639,0.639,AISI 1010 carbon steel,2978.6,3.39,Good,
64,80,1000,0,101.61,3169.33,0.639,0.639,AISI 1010 carbon steel,2978.6,3.39,Good,
64,80,1000,0,101.92,3701.06,0.639,0.639,AISI 1010 carbon steel,2978.6,3.39,Good,
64,80,1000,0,102.22,3740.81,0.639,0.639,AISI 1010 carbon steel,2978.6,3.39,Good,
64,80,1000,0,102.53,3266.6,0.639,0.639,AISI 1010 carbon steel,2978.6,3.39,Good,
64,80,1000,0,102.84,3350.3,0.639,0.639,AISI 1010 carbon steel,2978.6,3.39,Good,
64,80,1000,0,103.17,3526.87,0.639,0.639,AISI 1010 carbon steel,2978.6,3.39,Good,
67,80,1000,0,104.74,1206.27,0.634,0.617,AISI 1010 carbon steel,2756.7,3.42,Good,
67,80,1000,0,104.63,2017.29,0.634,0.617,AISI 1010 carbon steel,2756.7,3.42,Good,
67,80,1000,0,104.53,2717.01,0.634,0.617,AISI 1010 carbon steel,2756.7,3.42,Good,
67,80,1000,0,104.44,3043.08,0.634,0.617,AISI 1010 carbon steel,2756.7,3.42,Good,
67,80,1000,0,104.39,3631.16,0.634,0.617,AISI 1010 carbon steel,2756.7,3.42,Good,
67,80,1000,0,104.34,3206.55,0.634,0.617,AISI 1010 carbon steel,2756.7,3.42,Good,
67,80,1000,0,104.28,3378.42,0.634,0.617,AISI 1010 carbon steel,2756.7,3.42,Good,
67,80,1000,0,104.22,3273.44,0.634,0.617,AISI 1010 carbon steel,2756.7,3.42,Good,
67,80,1000,0,104.18,3957.1,0.634,0.617,AISI 1010 carbon steel,2756.7,3.42,Good,
67,80,1000,0,104.14,3509.27,0.634,0.617,AISI 1010 carbon steel,2756.7,3.42,Good,
67,80,1000,0,104.09,3323.5,0.634,0.617,AISI 1010 carbon steel,2756.7,3.42,Good,
68,80,1000,0,103.99,1436.65,0.622,0.623,AISI 1010 carbon steel,2836.2,3.55,Good,
68,80,1000,0,103.89,1763.44,0.622,0.623,AISI 1010 carbon steel,2836.2,3.55,Good,
68,80,1000,0,103.81,2524.04,0.622,0.623,AISI 1010 carbon steel,2836.2,3.55,Good,
68,80,1000,0,103.75,2992.35,0.622,0.623,AISI 1010 carbon steel,2836.2,3.55,Good,
68,80,1000,0,103.71,3007.26,0.622,0.623,AISI 1010 carbon steel,2836.2,3.55,Good,
68,80,1000,0,103.68,3686.63,0.622,0.623,AISI 1010 carbon steel,2836.2,3.55,Good,
68,80,1000,0,103.65,3318.32,0.622,0.623,AISI 1010 carbon steel,2836.2,3.55,Good,
68,80,1000,0,103.68,3255.53,0.622,0.623,AISI 1010 carbon steel,2836.2,3.55,Good,
68,80,1000,0,103.72,3171.5,0.622,0.623,AISI 1010 carbon steel,2836.2,3.55,Good,
68,80,1000,0,103.74,3657.59,0.622,0.623,AISI 1010 carbon steel,2836.2,3.55,Good,
68,80,1000,0,103.75,3610.26,0.622,0.623,AISI 1010 carbon steel,2836.2,3.55,Good,
69,80,1000,0,103.69,1207.7,0.616,0.636,AISI 1010 carbon steel,2654.4,3.47,Good,
69,80,1000,0,103.63,2174.84,0.616,0.636,AISI 1010 carbon steel,2654.4,3.47,Good,
69,80,1000,0,103.57,2611.78,0.616,0.636,AISI 1010 carbon steel,2654.4,3.47,Good,
69,80,1000,0,103.53,2936.07,0.616,0.636,AISI 1010 carbon steel,2654.4,3.47,Good,
69,80,1000,0,103.51,3428.45,0.616,0.636,AISI 1010 carbon steel,2654.4,3.47,Good,
69,80,1000,0,103.49,3429.46,0.616,0.636,AISI 1010 carbon steel,2654.4,3.47,Good,
69,80,1000,0,103.49,3130.56,0.616,0.636,AISI 1010 carbon steel,2654.4,3.47,Good,
69,80,1000,0,103.54,3229.54,0.616,0.636,AISI 1010 carbon steel,2654.4,3.47,Good,
69,80,1000,0,103.58,3457.43,0.616,0.636,AISI 1010 carbon steel,2654.4,3.47,Good,
69,80,1000,0,103.63,3758.7,0.616,0.636,AISI 1010 carbon steel,2654.4,3.47,Good,
69,80,1000,0,103.65,3215.12,0.616,0.636,AISI 1010 carbon steel,2654.4,3.47,Good,
71,80,1000,0,104.11,1419.79,0.626,0.624,AISI 1010 carbon steel,2964.2,3.52,Good,
71,80,1000,0,104.19,2553.85,0.626,0.624,AISI 1010 carbon steel,2964.2,3.52,Good,
71,80,1000,0,104.28,3121.2,0.626,0.624,AISI 1010 carbon steel,2964.2,3.52,Good,
71,80,1000,0,104.37,3521.5,0.626,0.624,AISI 1010 carbon steel,2964.2,3.52,Good,
71,80,1000,0,104.46,3035.72,0.626,0.624,AISI 1010 carbon steel,2964.2,3.52,Good,
71,80,1000,0,104.54,3224.21,0.626,0.624,AISI 1010 carbon steel,2964.2,3.52,Good,
71,80,1000,0,104.62,3206.55,0.626,0.624,AISI 1010 carbon steel,2964.2,3.52,Good,
71,80,1000,0,104.69,3786.97,0.626,0.624,AISI 1010 carbon steel,2964.2,3.52,Good,
71,80,1000,0,104.76,3186.65,0.626,0.624,AISI 1010 carbon steel,2964.2,3.52,Good,
71,80,1000,0,104.82,3291.78,0.626,0.624,AISI 1010 carbon steel,2964.2,3.52,Good,
73,80,1000,0,105.62,1374.24,0.632,0.632,AISI 1010 carbon steel,2820.1,3.38,Good,
73,80,1000,0,105.66,1885.06,0.632,0.632,AISI 1010 carbon steel,2820.1,3.38,Good,
73,80,1000,0,105.7,2706.86,0.632,0.632,AISI 1010 carbon steel,2820.1,3.38,Good,
73,80,1000,0,105.75,3070.65,0.632,0.632,AISI 1010 carbon steel,2820.1,3.38,Good,
73,80,1000,0,105.78,3583.96,0.632,0.632,AISI 1010 carbon steel,2820.1,3.38,Good,
73,80,1000,0,105.81,3086.85,0.632,0.632,AISI 1010 carbon steel,2820.1,3.38,Good,
73,80,1000,0,105.81,3226.34,0.632,0.632,AISI 1010 carbon steel,2820.1,3.38,Good,
73,80,1000,0,105.81,3092.42,0.632,0.632,AISI 1010 carbon steel,2820.1,3.38,Good,
73,80,1000,0,105.81,3701.99,0.632,0.632,AISI 1010 carbon steel,2820.1,3.38,Good,
73,80,1000,0,105.8,3344.14,0.632,0.632,AISI 1010 carbon steel,2820.1,3.38,Good,
73,80,1000,0,105.8,3228.47,0.632,0.632,AISI 1010 carbon steel,2820.1,3.38,Good,
78,80,1000,0,106.35,1806.79,0.645,0.64,AISI 1010 carbon steel,2878.1,3.19,Good,
78,80,1000,0,106.37,2049.43,0.645,0.64,AISI 1010 carbon steel,2878.1,3.19,Good,
78,80,1000,0,106.41,2700.5,0.645,0.64,AISI 1010 carbon steel,2878.1,3.19,Good,
78,80,1000,0,106.43,3089.63,0.645,0.64,AISI 1010 carbon steel,2878.1,3.19,Good,
78,80,1000,0,106.45,3402.77,0.645,0.64,AISI 1010 carbon steel,2878.1,3.19,Good,
78,80,1000,0,106.46,2930.2,0.645,0.64,AISI 1010 carbon steel,2878.1,3.19,Good,
78,80,1000,0,106.46,3143.72,0.645,0.64,AISI 1010 carbon steel,2878.1,3.19,Good,
78,80,1000,0,106.45,3073.45,0.645,0.64,AISI 1010 carbon steel,2878.1,3.19,Good,
78,80,1000,0,106.44,3649.11,0.645,0.64,AISI 1010 carbon steel,2878.1,3.19,Good,
78,80,1000,0,106.43,3144.81,0.645,0.64,AISI 1010 carbon steel,2878.1,3.19,Good,
78,80,1000,0,106.42,3225.27,0.645,0.64,AISI 1010 carbon steel,2878.1,3.19,Good,
80,80,1000,0,106.42,867.96,0.627,0.637,AISI 1010 carbon steel,2744.1,3.38,Good,
80,80,1000,0,106.52,2030.04,0.627,0.637,AISI 1010 carbon steel,2744.1,3.38,Good,
80,80,1000,0,106.6,2459.15,0.627,0.637,AISI 1010 carbon steel,2744.1,3.38,Good,
80,80,1000,0,106.64,2913.13,0.627,0.637,AISI 1010 carbon steel,2744.1,3.38,Good,
80,80,1000,0,106.65,2829.87,0.627,0.637,AISI 1010 carbon steel,2744.1,3.38,Good,
80,80,1000,0,106.65,3365.67,0.627,0.637,AISI 1010 carbon steel,2744.1,3.38,Good,
80,80,1000,0,106.64,2801.78,0.627,0.637,AISI 1010 carbon steel,2744.1,3.38,Good,
80,80,1000,0,106.65,3300.65,0.627,0.637,AISI 1010 carbon steel,2744.1,3.38,Good,
80,80,1000,0,106.64,2905.45,0.627,0.637,AISI 1010 carbon steel,2744.1,3.38,Good,
80,80,1000,0,106.63,3283.41,0.627,0.637,AISI 1010 carbon steel,2744.1,3.38,Good,
80,80,1000,0,106.62,3145.36,0.627,0.637,AISI 1010 carbon steel,2744.1,3.38,Good,
81,80,1000,0,106.6,793.42,0.63,0.63,AISI 1010 carbon steel,2647.2,2.97,Good,
81,80,1000,0,106.59,2208.58,0.63,0.63,AISI 1010 carbon steel,2647.2,2.97,Good,
81,80,1000,0,106.58,3047.03,0.63,0.63,AISI 1010 carbon steel,2647.2,2.97,Good,
81,80,1000,0,106.58,2715.74,0.63,0.63,AISI 1010 carbon steel,2647.2,2.97,Good,
81,80,1000,0,106.57,3051.54,0.63,0.63,AISI 1010 carbon steel,2647.2,2.97,Good,
81,80,1000,0,106.54,2830.48,0.63,0.63,AISI 1010 carbon steel,2647.2,2.97,Good,
81,80,1000,0,106.53,3333.32,0.63,0.63,AISI 1010 carbon steel,2647.2,2.97,Good,
81,80,1000,0,106.43,2995.8,0.63,0.63,AISI 1010 carbon steel,2647.2,2.97,Good,
81,80,1000,0,106.36,3095.2,0.63,0.63,AISI 1010 carbon steel,2647.2,2.97,Good,
81,80,1000,0,106.31,3000.96,0.63,0.63,AISI 1010 carbon steel,2647.2,2.97,Good,
82,80,1000,0,106.29,934.74,0.657,0.637,AISI 1010 carbon steel,3049.1,4.25,Good,
82,80,1000,0,106.27,1692.77,0.657,0.637,AISI 1010 carbon steel,3049.1,4.25,Good,
82,80,1000,0,106.26,2388.18,0.657,0.637,AISI 1010 carbon steel,3049.1,4.25,Good,
82,80,1000,0,106.26,2885.84,0.657,0.637,AISI 1010 carbon steel,3049.1,4.25,Good,
82,80,1000,0,106.25,2735.93,0.657,0.637,AISI 1010 carbon steel,3049.1,4.25,Good,
82,80,1000,0,106.24,3123.96,0.657,0.637,AISI 1010 carbon steel,3049.1,4.25,Good,
82,80,1000,0,106.23,2750.35,0.657,0.637,AISI 1010 carbon steel,3049.1,4.25,Good,
82,80,1000,0,106.22,3105.18,0.657,0.637,AISI 1010 carbon steel,3049.1,4.25,Good,
82,80,1000,0,106.23,2794.4,0.657,0.637,AISI 1010 carbon steel,3049.1,4.25,Good,
82,80,1000,0,106.23,3211.38,0.657,0.637,AISI 1010 carbon steel,3049.1,4.25,Good,
82,80,1000,0,106.23,2931.38,0.657,0.637,AISI 1010 carbon steel,3049.1,4.25,Good,
86,80,800,0,114.92,2260.16,0.645,0.625,AISI 1010 carbon steel,2616.1,3.22,Good,
86,80,800,0,114.96,2511.74,0.645,0.625,AISI 1010 carbon steel,2616.1,3.22,Good,
86,80,800,0,115.45,3088.52,0.645,0.625,AISI 1010 carbon steel,2616.1,3.22,Good,
86,80,800,0,113.22,3960.14,0.645,0.625,AISI 1010 carbon steel,2616.1,3.22,Good,
86,80,800,0,114.34,3539.53,0.645,0.625,AISI 1010 carbon steel,2616.1,3.22,Good,
86,80,800,0,113.46,3314.17,0.645,0.625,AISI 1010 carbon steel,2616.1,3.22,Good,
86,80,800,0,114.91,3261.86,0.645,0.625,AISI 1010 carbon steel,2616.1,3.22,Good,
86,80,800,0,113.5,3663.22,0.645,0.625,AISI 1010 carbon steel,2616.1,3.22,Good,
89,80,800,0,114.05,1295.64,0.628,0.634,AISI 1010 carbon steel,2992.3,3.31,Explode,
89,80,800,0,114.04,1792.46,0.628,0.634,AISI 1010 carbon steel,2992.3,3.31,Explode,
89,80,800,0,114.03,2493.88,0.628,0.634,AISI 1010 carbon steel,2992.3,3.31,Explode,
89,80,800,0,114.03,2890.01,0.628,0.634,AISI 1010 carbon steel,2992.3,3.31,Explode,
89,80,800,0,114.03,2897.74,0.628,0.634,AISI 1010 carbon steel,2992.3,3.31,Explode,
89,80,800,0,114.03,3526.39,0.628,0.634,AISI 1010 carbon steel,2992.3,3.31,Explode,
89,80,800,0,114.02,3172.58,0.628,0.634,AISI 1010 carbon steel,2992.3,3.31,Explode,
89,80,800,0,114.0,3222.61,0.628,0.634,AISI 1010 carbon steel,2992.3,3.31,Explode,
89,80,800,0,113.99,3086.85,0.628,0.634,AISI 1010 carbon steel,2992.3,3.31,Explode,
90,80,800,0,114.0,1180.33,0.635,0.623,AISI 1010 carbon steel,2781.8,3.71,Good,
90,80,800,0,114.02,1589.0,0.635,0.623,AISI 1010 carbon steel,2781.8,3.71,Good,
90,80,800,0,114.03,2071.14,0.635,0.623,AISI 1010 carbon steel,2781.8,3.71,Good,
90,80,800,0,114.04,2589.29,0.635,0.623,AISI 1010 carbon steel,2781.8,3.71,Good,
90,80,800,0,114.05,2708.76,0.635,0.623,AISI 1010 carbon steel,2781.8,3.71,Good,
90,80,800,0,114.07,3388.59,0.635,0.623,AISI 1010 carbon steel,2781.8,3.71,Good,
90,80,800,0,114.08,3363.11,0.635,0.623,AISI 1010 carbon steel,2781.8,3.71,Good,
90,80,800,0,114.09,3020.95,0.635,0.623,AISI 1010 carbon steel,2781.8,3.71,Good,
90,80,800,0,114.09,3091.3,0.635,0.623,AISI 1010 carbon steel,2781.8,3.71,Good,
94,80,800,0,115.32,1073.49,0.645,0.632,AISI 1010 carbon steel,2644.8,3.28,Good,
94,80,800,0,115.27,2275.33,0.645,0.632,AISI 1010 carbon steel,2644.8,3.28,Good,
94,80,800,0,115.24,2814.03,0.645,0.632,AISI 1010 carbon steel,2644.8,3.28,Good,
94,80,800,0,115.22,2827.44,0.645,0.632,AISI 1010 carbon steel,2644.8,3.28,Good,
94,80,800,0,115.2,3445.97,0.645,0.632,AISI 1010 carbon steel,2644.8,3.28,Good,
94,80,800,0,115.17,3164.44,0.645,0.632,AISI 1010 carbon steel,2644.8,3.28,Good,
94,80,800,0,115.15,3119.55,0.645,0.632,AISI 1010 carbon steel,2644.8,3.28,Good,
94,80,800,0,115.13,3066.73,0.645,0.632,AISI 1010 carbon steel,2644.8,3.28,Good,
95,80,800,0,115.11,1140.31,0.623,0.633,AISI 1010 carbon steel,2585.6,3.14,Good,
95,80,800,0,115.08,1892.35,0.623,0.633,AISI 1010 carbon steel,2585.6,3.14,Good,
95,80,800,0,115.02,2582.64,0.623,0.633,AISI 1010 carbon steel,2585.6,3.14,Good,
95,80,800,0,114.97,2860.7,0.623,0.633,AISI 1010 carbon steel,2585.6,3.14,Good,
95,80,800,0,114.94,2861.3,0.623,0.633,AISI 1010 carbon steel,2585.6,3.14,Good,
95,80,800,0,114.9,3387.57,0.623,0.633,AISI 1010 carbon steel,2585.6,3.14,Good,
95,80,800,0,114.87,3290.21,0.623,0.633,AISI 1010 carbon steel,2585.6,3.14,Good,
95,80,800,0,114.83,3048.72,0.623,0.633,AISI 1010 carbon steel,2585.6,3.14,Good,
