Repository: SamuelRusch/tabpfn-industrial-eval

#Running the experiments:

#These 3 jupiter notebooks are used to run the experiments:
#1_Regular_Training.ipynb
#2_Physical_Loss_Training.ipynb
#3_Physical_Error_Training.iynb

4_Testing.ipynb is for testing purpose

To use a saved model instead of training a new model, use the model name and put it in the cell (alternative) saved models.

if different training, development or testdata wants to be used, switch out the files under data or rename import location at the beginning of the jupyter notebooks

File: data_classifier(depreceated/train_data_classifier.csv (part 3 of 5)
Sample ID,Pressure (PSI),Welding Time (ms),Angle (Deg),Force (N),Current (A),Thickness A (mm),Thickness B (mm),Material,PullTest (N),NuggetDiameter (mm),Category,Comments
183,80,600,0,108.14,2775.87,0.634,0.629,AISI 1010 carbon steel,2783.0,3.63,Good,
183,80,600,0,108.16,3499.95,0.634,0.629,AISI 1010 carbon steel,2783.0,3.63,Good,
183,80,600,0,108.18,3503.39,0.634,0.629,AISI 1010 carbon steel,2783.0,3.63,Good,
183,80,600,0,108.32,3040.25,0.634,0.629,AISI 1010 carbon steel,2783.0,3.63,Good,
184,80,600,0,108.39,2849.86,0.637,0.633,AISI 1010 carbon steel,2731.5,3.29,Good,
184,80,600,0,108.45,2986.02,0.637,0.633,AISI 1010 carbon steel,2731.5,3.29,Good,
184,80,600,0,108.5,2770.29,0.637,0.633,AISI 1010 carbon steel,2731.5,3.29,Good,
184,80,600,0,108.56,2787.0,0.637,0.633,AISI 1010 carbon steel,2731.5,3.29,Good,
184,80,600,0,108.63,3273.44,0.637,0.633,AISI 1010 carbon steel,2731.5,3.29,Good,
184,80,600,0,108.72,3624.99,0.637,0.633,AISI 1010 carbon steel,2731.5,3.29,Good,
184,80,600,0,108.77,3078.48,0.637,0.633,AISI 1010 carbon steel,2731.5,3.29,Good,
185,80,600,0,108.73,2117.13,0.632,0.629,AISI 1010 carbon steel,2731.5,3.57,Good,
185,80,600,0,108.65,3006.12,0.632,0.629,AISI 1010 carbon steel,2685.5,3.57,Good,
185,80,600,0,108.62,2926.68,0.632,0.629,AISI 1010 carbon steel,2685.5,3.57,Good,
185,80,600,0,108.62,3109.06,0.632,0.629,AISI 1010 carbon steel,2685.5,3.57,Good,
185,80,600,0,108.63,3602.62,0.632,0.629,AISI 1010 carbon steel,2685.5,3.57,Good,
185,80,600,0,108.64,3665.57,0.632,0.629,AISI 1010 carbon steel,2685.5,3.57,Good,
189,60,400,0,91.91,1079.88,0.64,0.633,AISI 1010 carbon steel,2634.6,2.7,Bad,
189,60,400,0,91.63,2411.83,0.64,0.633,AISI 1010 carbon steel,2634.6,2.7,Bad,
189,60,400,0,92.03,2711.94,0.64,0.633,AISI 1010 carbon steel,2634.6,2.7,Bad,
189,60,400,0,91.05,2942.5,0.64,0.633,AISI 1010 carbon steel,2634.6,2.7,Bad,
189,60,400,0,91.17,3119.0,0.64,0.633,AISI 1010 carbon steel,2634.6,2.7,Bad,
191,60,400,0,91.98,899.1,0.64,0.637,AISI 1010 carbon steel,3056.3,3.4,Good,
191,60,400,0,92.06,2192.17,0.64,0.637,AISI 1010 carbon steel,3056.3,3.4,Good,
191,60,400,0,92.14,2591.95,0.64,0.637,AISI 1010 carbon steel,3056.3,3.4,Good,
191,60,400,0,92.02,2881.67,0.64,0.637,AISI 1010 carbon steel,3056.3,3.4,Good,
191,60,400,0,91.89,3352.87,0.64,0.637,AISI 1010 carbon steel,3056.3,3.4,Good,
192,60,400,0,91.89,1486.08,0.646,0.634,AISI 1010 carbon steel,2737.5,3.19,Good,
192,60,400,0,91.92,2362.84,0.646,0.634,AISI 1010 carbon steel,2737.5,3.19,Good,
192,60,400,0,91.97,2799.93,0.646,0.634,AISI 1010 carbon steel,2737.5,3.19,Good,
192,60,400,0,91.95,3206.55,0.646,0.634,AISI 1010 carbon steel,2737.5,3.19,Good,
192,60,400,0,91.92,3598.8,0.646,0.634,AISI 1010 carbon steel,2737.5,3.19,Good,
194,60,400,0,91.93,1320.63,0.627,0.632,AISI 1010 carbon steel,2879.3,3.24,Good,
194,60,400,0,91.86,2229.51,0.627,0.632,AISI 1010 carbon steel,2879.3,3.24,Good,
194,60,400,0,91.83,2796.25,0.627,0.632,AISI 1010 carbon steel,2879.3,3.24,Good,
194,60,400,0,91.83,3427.95,0.627,0.632,AISI 1010 carbon steel,2879.3,3.24,Good,
194,60,400,0,91.87,3704.78,0.627,0.632,AISI 1010 carbon steel,2879.3,3.24,Good,
195,60,400,0,91.89,1382.97,0.631,0.635,AISI 1010 carbon steel,2912.8,3.4,Good,
195,60,400,0,91.97,2261.68,0.631,0.635,AISI 1010 carbon steel,2912.8,3.4,Good,
195,60,400,0,92.08,2755.35,0.631,0.635,AISI 1010 carbon steel,2912.8,3.4,Good,
195,60,400,0,92.07,3324.54,0.631,0.635,AISI 1010 carbon steel,2912.8,3.4,Good,
195,60,400,0,92.05,3424.44,0.631,0.635,AISI 1010 carbon steel,2912.8,3.4,Good,
196,60,400,0,92.1,1489.55,0.617,0.627,AISI 1010 carbon steel,2608.9,3.53,Good,
196,60,400,0,92.2,2481.43,0.617,0.627,AISI 1010 carbon steel,2608.9,3.53,Good,
196,60,400,0,92.25,2741.58,0.617,0.627,AISI 1010 carbon steel,2608.9,3.53,Good,
196,60,400,0,92.23,2727.75,0.617,0.627,AISI 1010 carbon steel,2608.9,3.53,Good,
199,60,400,0,91.96,1761.48,0.637,0.634,AISI 1010 carbon steel,2723.2,3.65,Good,
199,60,400,0,91.9,2185.88,0.637,0.634,AISI 1010 carbon steel,2723.2,3.65,Good,
199,60,400,0,91.86,2696.03,0.637,0.634,AISI 1010 carbon steel,2723.2,3.65,Good,
199,60,400,0,91.85,3415.89,0.637,0.634,AISI 1010 carbon steel,2723.2,3.65,Good,
199,60,400,0,91.8,3642.98,0.637,0.634,AISI 1010 carbon steel,2723.2,3.65,Good,
200,60,400,0,91.8,2045.23,0.629,0.624,AISI 1010 carbon steel,2795.5,3.53,Good,
200,60,400,0,91.81,2334.28,0.629,0.624,AISI 1010 carbon steel,2795.5,3.53,Good,
200,60,400,0,91.85,2829.87,0.629,0.624,AISI 1010 carbon steel,2795.5,3.53,Good,
200,60,400,0,91.87,3059.43,0.629,0.624,AISI 1010 carbon steel,2795.5,3.53,Good,
200,60,400,0,91.92,3654.76,0.629,0.624,AISI 1010 carbon steel,2795.5,3.53,Good,
201,60,400,0,91.97,1988.09,0.634,0.637,AISI 1010 carbon steel,2706.4,3.28,Good,
201,60,400,0,92.07,2875.1,0.634,0.637,AISI 1010 carbon steel,2706.4,3.28,Good,
201,60,400,0,92.18,3346.71,0.634,0.637,AISI 1010 carbon steel,2706.4,3.28,Good,
201,60,400,0,92.24,3056.61,0.634,0.637,AISI 1010 carbon steel,2706.4,3.28,Good,
201,60,400,0,92.24,3182.32,0.634,0.637,AISI 1010 carbon steel,2706.4,3.28,Good,
202,60,400,0,92.27,1931.04,0.635,0.631,AISI 1010 carbon steel,2703.4,3.0,Good,
202,60,400,0,92.36,2817.08,0.635,0.631,AISI 1010 carbon steel,2703.4,3.0,Good,
202,60,400,0,92.45,3181.78,0.635,0.631,AISI 1010 carbon steel,2703.4,3.0,Good,
202,60,400,0,92.56,3015.83,0.635,0.631,AISI 1010 carbon steel,2703.4,3.0,Good,
202,60,400,0,92.62,3113.48,0.635,0.631,AISI 1010 carbon steel,2703.4,3.0,Good,
203,60,400,0,92.69,1830.44,0.643,0.631,AISI 1010 carbon steel,2727.9,3.16,Good,
203,60,400,0,92.68,2327.64,0.643,0.631,AISI 1010 carbon steel,2727.9,3.16,Good,
203,60,400,0,92.66,2780.83,0.643,0.631,AISI 1010 carbon steel,2727.9,3.16,Good,
203,60,400,0,92.67,3119.0,0.643,0.631,AISI 1010 carbon steel,2727.9,3.16,Good,
203,60,400,0,92.71,3277.12,0.643,0.631,AISI 1010 carbon steel,2727.9,3.16,Good,
204,60,400,0,92.77,1486.08,0.638,0.639,AISI 1010 carbon steel,2714.2,3.5,Good,
204,60,400,0,92.89,2551.15,0.638,0.639,AISI 1010 carbon steel,2714.2,3.5,Good,
204,60,400,0,92.96,3388.08,0.638,0.639,AISI 1010 carbon steel,2714.2,3.5,Good,
204,60,400,0,93.01,2951.84,0.638,0.639,AISI 1010 carbon steel,2714.2,3.5,Good,
204,60,400,0,93.01,3031.75,0.638,0.639,AISI 1010 carbon steel,2714.2,3.5,Good,
205,60,400,0,92.92,1769.28,0.642,0.635,AISI 1010 carbon steel,2933.7,3.41,Good,
205,60,400,0,92.96,2436.67,0.642,0.635,AISI 1010 carbon steel,2933.7,3.41,Good,
205,60,400,0,93.1,2639.3,0.642,0.635,AISI 1010 carbon steel,2933.7,3.41,Good,
205,60,400,0,93.14,2949.51,0.642,0.635,AISI 1010 carbon steel,2933.7,3.41,Good,
205,60,400,0,93.15,3342.08,0.642,0.635,AISI 1010 carbon steel,2933.7,3.41,Good,
206,60,400,0,93.11,1895.07,0.637,0.633,AISI 1010 carbon steel,2735.1,3.42,Good,
206,60,400,0,93.08,2317.27,0.637,0.633,AISI 1010 carbon steel,2735.1,3.42,Good,
206,60,400,0,93.13,2937.24,0.637,0.633,AISI 1010 carbon steel,2735.1,3.42,Good,
206,60,400,0,93.15,3682.89,0.637,0.633,AISI 1010 carbon steel,2735.1,3.42,Good,
206,60,400,0,93.23,3275.54,0.637,0.633,AISI 1010 carbon steel,2735.1,3.42,Good,
207,60,400,0,93.42,1435.45,0.627,0.629,AISI 1010 carbon steel,2888.5,3.64,Good,
207,60,400,0,93.48,2143.77,0.627,0.629,AISI 1010 carbon steel,2888.5,3.64,Good,
207,60,400,0,93.57,2768.43,0.627,0.629,AISI 1010 carbon steel,2888.5,3.64,Good,
207,60,400,0,93.59,3333.32,0.627,0.629,AISI 1010 carbon steel,2888.5,3.64,Good,
207,60,400,0,93.45,3174.21,0.627,0.629,AISI 1010 carbon steel,2888.5,3.64,Good,
208,60,400,0,93.45,1905.03,0.639,0.633,AISI 1010 carbon steel,2814.1,3.19,Good,
208,60,400,0,93.51,2563.26,0.639,0.633,AISI 1010 carbon steel,2814.1,3.19,Good,
208,60,400,0,93.53,2842.61,0.639,0.633,AISI 1010 carbon steel,2814.1,3.19,Good,
208,60,400,0,93.53,2986.02,0.639,0.633,AISI 1010 carbon steel,2814.1,3.19,Good,
208,60,400,0,93.51,3652.88,0.639,0.633,AISI 1010 carbon steel,2814.1,3.19,Good,
209,60,400,0,93.46,1002.23,0.639,0.642,AISI 1010 carbon steel,2852.9,3.54,Good,
209,60,400,0,93.43,1982.89,0.639,0.642,AISI 1010 carbon steel,2852.9,3.54,Good,
209,60,400,0,93.36,2615.73,0.639,0.642,AISI 1010 carbon steel,2852.9,3.54,Good,
209,60,400,0,93.3,3074.57,0.639,0.642,AISI 1010 carbon steel,2852.9,3.54,Good,
209,60,400,0,93.24,3312.61,0.639,0.642,AISI 1010 carbon steel,2852.9,3.54,Good,
210,60,400,0,93.16,1786.69,0.636,0.632,AISI 1010 carbon steel,2714.8,3.7,Good,
210,60,400,0,93.11,3205.48,0.636,0.632,AISI 1010 carbon steel,2714.8,3.7,Good,
210,60,400,0,93.07,2868.51,0.636,0.632,AISI 1010 carbon steel,2714.8,3.7,Good,
210,60,400,0,92.98,3047.6,0.636,0.632,AISI 1010 carbon steel,2714.8,3.7,Good,
211,60,400,0,92.96,1694.8,0.631,0.627,AISI 1010 carbon steel,2720.2,3.52,Good,
211,60,400,0,92.92,2066.98,0.631,0.627,AISI 1010 carbon steel,2720.2,3.52,Good,
211,60,400,0,92.92,2502.14,0.631,0.627,AISI 1010 carbon steel,2720.2,3.52,Good,
211,60,400,0,92.95,2711.94,0.631,0.627,AISI 1010 carbon steel,2720.2,3.52,Good,
211,60,400,0,92.93,2883.46,0.631,0.627,AISI 1010 carbon steel,2720.2,3.52,Good,
214,60,400,0,93.27,2030.04,0.637,0.633,AISI 1010 carbon steel,2743.5,3.42,Good,
214,60,400,0,93.44,2406.84,0.637,0.633,AISI 1010 carbon steel,2743.5,3.42,Good,
214,60,400,0,93.61,2803.62,0.637,0.633,AISI 1010 carbon steel,2743.5,3.42,Good,
214,60,400,0,93.62,3053.8,0.637,0.633,AISI 1010 carbon steel,2743.5,3.42,Good,
214,60,400,0,93.6,3680.56,0.637,0.633,AISI 1010 carbon steel,2743.5,3.42,Good,
217,60,400,0,93.53,1748.75,0.632,0.639,AISI 1010 carbon steel,2969.0,3.16,Good,
217,60,400,0,93.51,2404.69,0.632,0.639,AISI 1010 carbon steel,2969.0,3.16,Good,
217,60,400,0,93.55,3068.41,0.632,0.639,AISI 1010 carbon steel,2969.0,3.16,Good,
217,60,400,0,93.42,3505.35,0.632,0.639,AISI 1010 carbon steel,2969.0,3.16,Good,
217,60,400,0,93.27,2964.63,0.632,0.639,AISI 1010 carbon steel,2969.0,3.16,Good,
218,60,400,0,93.17,2085.21,0.637,0.632,AISI 1010 carbon steel,2741.7,3.41,Good,
218,60,400,0,93.12,2777.73,0.637,0.632,AISI 1010 carbon steel,2741.7,3.41,Good,
218,60,400,0,93.1,2987.75,0.637,0.632,AISI 1010 carbon steel,2741.7,3.41,Good,
218,60,400,0,93.06,3112.38,0.637,0.632,AISI 1010 carbon steel,2741.7,3.41,Good,
218,60,400,0,92.99,3800.12,0.637,0.632,AISI 1010 carbon steel,2741.7,3.41,Good,
219,60,400,0,92.92,1870.41,0.621,0.632,AISI 1010 carbon steel,2748.3,3.38,Good,
219,60,400,0,92.9,2454.25,0.621,0.632,AISI 1010 carbon steel,2748.3,3.38,Good,
219,60,400,0,92.95,2995.22,0.621,0.632,AISI 1010 carbon steel,2748.3,3.38,Good,
219,60,400,0,92.99,3738.51,0.621,0.632,AISI 1010 carbon steel,2748.3,3.38,Good,
219,60,400,0,93.01,3140.98,0.621,0.632,AISI 1010 carbon steel,2748.3,3.38,Good,
222,60,400,0,93.0,1765.39,0.636,0.641,AISI 1010 carbon steel,2750.7,3.43,Good,
222,60,400,0,93.01,2923.15,0.636,0.641,AISI 1010 carbon steel,2750.7,3.43,Good,
222,60,400,0,93.04,2808.52,0.636,0.641,AISI 1010 carbon steel,2750.7,3.43,Good,
222,60,400,0,93.1,3063.92,0.636,0.641,AISI 1010 carbon steel,2750.7,3.43,Good,
222,60,400,0,93.15,3222.07,0.636,0.641,AISI 1010 carbon steel,2750.7,3.43,Good,
223,60,400,0,93.13,1612.64,0.631,0.631,AISI 1010 carbon steel,2830.0,3.23,Good,
223,60,400,0,93.08,2879.28,0.631,0.631,AISI 1010 carbon steel,2830.0,3.23,Good,
223,60,400,0,93.04,2948.93,0.631,0.631,AISI 1010 carbon steel,2830.0,3.23,Good,
223,60,400,0,93.02,2990.63,0.631,0.631,AISI 1010 carbon steel,2830.0,3.23,Good,
223,60,400,0,93.01,3563.74,0.631,0.631,AISI 1010 carbon steel,2830.0,3.23,Good,
224,60,400,0,93.02,1828.56,0.614,0.628,AISI 1010 carbon steel,2649.6,3.6,Good,
224,60,400,0,93.02,3183.41,0.614,0.628,AISI 1010 carbon steel,2649.6,3.6,Good,
224,60,400,0,93.02,2991.78,0.614,0.628,AISI 1010 carbon steel,2649.6,3.6,Good,
224,60,400,0,93.04,3156.28,0.614,0.628,AISI 1010 carbon steel,2649.6,3.6,Good,
224,60,400,0,93.03,3401.76,0.614,0.628,AISI 1010 carbon steel,2649.6,3.6,Good,
229,60,400,0,92.83,1385.46,0.638,0.634,AISI 1010 carbon steel,2701.6,3.52,Good,
229,60,400,0,92.79,2555.19,0.638,0.634,AISI 1010 carbon steel,2701.6,3.52,Good,
229,60,400,0,92.76,2783.3,0.638,0.634,AISI 1010 carbon steel,2701.6,3.52,Good,
229,60,400,0,92.66,2869.11,0.638,0.634,AISI 1010 carbon steel,2701.6,3.52,Good,
229,60,400,0,92.56,3628.31,0.638,0.634,AISI 1010 carbon steel,2701.6,3.52,Good,
230,60,400,0,92.54,1532.8,0.628,0.633,AISI 1010 carbon steel,2783.6,3.44,Good,
230,60,400,0,92.54,2421.09,0.628,0.633,AISI 1010 carbon steel,2783.6,3.44,Good,
230,60,400,0,92.58,3490.11,0.628,0.633,AISI 1010 carbon steel,2783.6,3.44,Good,
230,60,400,0,92.59,3285.5,0.628,0.633,AISI 1010 carbon steel,2783.6,3.44,Good,
230,60,400,0,92.61,2975.06,0.628,0.633,AISI 1010 carbon steel,2783.6,3.44,Good,
231,60,400,0,92.63,1877.75,0.637,0.627,AISI 1010 carbon steel,2678.9,3.58,Good,
231,60,400,0,92.64,2497.32,0.637,0.627,AISI 1010 carbon steel,2678.9,3.58,Good,
231,60,400,0,92.63,2606.51,0.637,0.627,AISI 1010 carbon steel,2678.9,3.58,Good,
231,60,400,0,92.66,2856.49,0.637,0.627,AISI 1010 carbon steel,2678.9,3.58,Good,
231,60,400,0,92.65,3587.79,0.637,0.627,AISI 1010 carbon steel,2678.9,3.58,Good,
233,60,400,0,92.56,1447.39,0.638,0.632,AISI 1010 carbon steel,2896.6,3.55,Good,
233,60,400,0,92.61,2044.39,0.638,0.632,AISI 1010 carbon steel,2896.6,3.55,Good,
233,60,400,0,92.66,3166.07,0.638,0.632,AISI 1010 carbon steel,2896.6,3.55,Good,
233,60,400,0,92.7,3156.28,0.638,0.632,AISI 1010 carbon steel,2896.6,3.55,Good,
233,60,400,0,92.69,2970.43,0.638,0.632,AISI 1010 carbon steel,2896.6,3.55,Good,
235,60,400,0,92.55,1712.97,0.628,0.634,AISI 1010 carbon steel,2616.7,3.07,Bad,
235,60,400,0,92.55,2468.92,0.628,0.634,AISI 1010 carbon steel,2616.7,3.07,Bad,
235,60,400,0,92.57,2912.54,0.628,0.634,AISI 1010 carbon steel,2616.7,3.07,Bad,
235,60,400,0,92.68,3115.69,0.628,0.634,AISI 1010 carbon steel,2616.7,3.07,Bad,
235,60,400,0,92.76,3707.1,0.628,0.634,AISI 1010 carbon steel,2616.7,3.07,Bad,
237,60,1000,15,75.36,2389.62,0.636,0.639,AISI 1010 carbon steel,3228.6,3.61,Good,
237,60,1000,15,76.58,3435.97,0.636,0.639,AISI 1010 carbon steel,3228.6,3.61,Good,
237,60,1000,15,76.48,3449.96,0.636,0.639,AISI 1010 carbon steel,3228.6,3.61,Good,
237,60,1000,15,77.33,3694.55,0.636,0.639,AISI 1010 carbon steel,3228.6,3.61,Good,
237,60,1000,15,75.97,4416.0,0.636,0.639,AISI 1010 carbon steel,3228.6,3.61,Good,
237,60,1000,15,76.88,3840.19,0.636,0.639,AISI 1010 carbon steel,3228.6,3.61,Good,
237,60,1000,15,78.0,3617.87,0.636,0.639,AISI 1010 carbon steel,3228.6,3.61,Good,
237,60,1000,15,76.47,3714.05,0.636,0.639,AISI 1010 carbon steel,3228.6,3.61,Good,
237,60,1000,15,75.89,4481.72,0.636,0.639,AISI 1010 carbon steel,3228.6,3.61,Good,
237,60,1000,15,75.28,3955.36,0.636,0.639,AISI 1010 carbon steel,3228.6,3.61,Good,
238,60,1000,15,76.1,2562.59,0.632,0.635,AISI 1010 carbon steel,3229.2,3.48,Good,
238,60,1000,15,77.03,2778.35,0.632,0.635,AISI 1010 carbon steel,3229.2,3.48,Good,
238,60,1000,15,76.68,3345.17,0.632,0.635,AISI 1010 carbon steel,3229.2,3.48,Good,
238,60,1000,15,77.09,3464.38,0.632,0.635,AISI 1010 carbon steel,3229.2,3.48,Good,
238,60,1000,15,76.47,4119.79,0.632,0.635,AISI 1010 carbon steel,3229.2,3.48,Good,
238,60,1000,15,76.73,4160.5,0.632,0.635,AISI 1010 carbon steel,3229.2,3.48,Good,
238,60,1000,15,76.32,3576.27,0.632,0.635,AISI 1010 carbon steel,3229.2,3.48,Good,
238,60,1000,15,77.96,3548.75,0.632,0.635,AISI 1010 carbon steel,3229.2,3.48,Good,
238,60,1000,15,77.7,4100.12,0.632,0.635,AISI 1010 carbon steel,3229.2,3.48,Good,
238,60,1000,15,77.58,4192.22,0.632,0.635,AISI 1010 carbon steel,3229.2,3.48,Good,
238,60,1000,15,77.54,3548.27,0.632,0.635,AISI 1010 carbon steel,3229.2,3.48,Good,
239,60,1000,15,75.71,2282.12,0.624,0.625,AISI 1010 carbon steel,3216.0,3.66,Good,
239,60,1000,15,76.93,2821.96,0.624,0.625,AISI 1010 carbon steel,3216.0,3.66,Good,
239,60,1000,15,76.14,3774.68,0.624,0.625,AISI 1010 carbon steel,3216.0,3.66,Good,
239,60,1000,15,76.73,3281.31,0.624,0.625,AISI 1010 carbon steel,3216.0,3.66,Good,
239,60,1000,15,72.71,3326.09,0.624,0.625,AISI 1010 carbon steel,3216.0,3.66,Good,
239,60,1000,15,77.42,3639.2,0.624,0.625,AISI 1010 carbon steel,3216.0,3.66,Good,
239,60,1000,15,77.43,4109.76,0.624,0.625,AISI 1010 carbon steel,3216.0,3.66,Good,
239,60,1000,15,77.32,3421.42,0.624,0.625,AISI 1010 carbon steel,3216.0,3.66,Good,
239,60,1000,15,77.21,3450.45,0.624,0.625,AISI 1010 carbon steel,3216.0,3.66,Good,
239,60,1000,15,77.08,3657.12,0.624,0.625,AISI 1010 carbon steel,3216.0,3.66,Good,
239,60,1000,15,77.02,4210.64,0.624,0.625,AISI 1010 carbon steel,3216.0,3.66,Good,
246,60,1000,15,73.42,2122.81,0.64,0.63,AISI 1010 carbon steel,3039.0,3.33,Good,
246,60,1000,15,73.4,2423.22,0.64,0.63,AISI 1010 carbon steel,3039.0,3.33,Good,
246,60,1000,15,73.38,3128.91,0.64,0.63,AISI 1010 carbon steel,3039.0,3.33,Good,
246,60,1000,15,73.38,3894.89,0.64,0.63,AISI 1010 carbon steel,3039.0,3.33,Good,
246,60,1000,15,73.41,3863.41,0.64,0.63,AISI 1010 carbon steel,3039.0,3.33,Good,
246,60,1000,15,73.42,3420.92,0.64,0.63,AISI 1010 carbon steel,3039.0,3.33,Good,
246,60,1000,15,73.41,3463.89,0.64,0.63,AISI 1010 carbon steel,3039.0,3.33,Good,
246,60,1000,15,73.39,4034.15,0.64,0.63,AISI 1010 carbon steel,3039.0,3.33,Good,
246,60,1000,15,73.39,4098.86,0.64,0.63,AISI 1010 carbon steel,3039.0,3.33,Good,
246,60,1000,15,73.35,3515.15,0.64,0.63,AISI 1010 carbon steel,3039.0,3.33,Good,
246,60,1000,15,73.37,3528.34,0.64,0.63,AISI 1010 carbon steel,3039.0,3.33,Good,
247,60,1000,15,73.38,1748.75,0.644,0.631,AISI 1010 carbon steel,3242.3,3.55,Good,
247,60,1000,15,73.63,2682.6,0.644,0.631,AISI 1010 carbon steel,3242.3,3.55,Good,
247,60,1000,15,73.91,3285.5,0.644,0.631,AISI 1010 carbon steel,3242.3,3.55,Good,
247,60,1000,15,74.2,3152.46,0.644,0.631,AISI 1010 carbon steel,3242.3,3.55,Good,
247,60,1000,15,74.5,3223.14,0.644,0.631,AISI 1010 carbon steel,3242.3,3.55,Good,
247,60,1000,15,74.79,3831.67,0.644,0.631,AISI 1010 carbon steel,3242.3,3.55,Good,
247,60,1000,15,75.09,3686.63,0.644,0.631,AISI 1010 carbon steel,3242.3,3.55,Good,
247,60,1000,15,75.39,3305.86,0.644,0.631,AISI 1010 carbon steel,3242.3,3.55,Good,
247,60,1000,15,75.69,3312.1,0.644,0.631,AISI 1010 carbon steel,3242.3,3.55,Good,
247,60,1000,15,76.0,3867.86,0.644,0.631,AISI 1010 carbon steel,3242.3,3.55,Good,
247,60,1000,15,76.31,3842.87,0.644,0.631,AISI 1010 carbon steel,3242.3,3.55,Good,
248,60,1000,15,76.44,1788.62,0.635,0.635,AISI 1010 carbon steel,3121.5,3.52,Good,
248,60,1000,15,76.6,2693.48,0.635,0.635,AISI 1010 carbon steel,3121.5,3.52,Good,
248,60,1000,15,76.79,3712.66,0.635,0.635,AISI 1010 carbon steel,3121.5,3.52,Good,
248,60,1000,15,77.01,3521.02,0.635,0.635,AISI 1010 carbon steel,3121.5,3.52,Good,
248,60,1000,15,77.24,3244.41,0.635,0.635,AISI 1010 carbon steel,3121.5,3.52,Good,
248,60,1000,15,77.43,3269.24,0.635,0.635,AISI 1010 carbon steel,3121.5,3.52,Good,
248,60,1000,15,77.46,3933.99,0.635,0.635,AISI 1010 carbon steel,3121.5,3.52,Good,
248,60,1000,15,77.4,3744.49,0.635,0.635,AISI 1010 carbon steel,3121.5,3.52,Good,
248,60,1000,15,77.33,3350.3,0.635,0.635,AISI 1010 carbon steel,3121.5,3.52,Good,
248,60,1000,15,77.26,3342.59,0.635,0.635,AISI 1010 carbon steel,3121.5,3.52,Good,
248,60,1000,15,77.18,3952.31,0.635,0.635,AISI 1010 carbon steel,3121.5,3.52,Good,
251,60,1000,15,73.29,1812.5,0.624,0.634,AISI 1010 carbon steel,3040.2,3.68,Good,
251,60,1000,15,73.65,3772.4,0.624,0.634,AISI 1010 carbon steel,3040.2,3.68,Good,
251,60,1000,15,73.4,3467.86,0.624,0.634,AISI 1010 carbon steel,3040.2,3.68,Good,
251,60,1000,15,74.03,3378.42,0.624,0.634,AISI 1010 carbon steel,3040.2,3.68,Good,
251,60,1000,15,73.35,3458.92,0.624,0.634,AISI 1010 carbon steel,3040.2,3.68,Good,
251,60,1000,15,74.05,4191.81,0.624,0.634,AISI 1010 carbon steel,3040.2,3.68,Good,
251,60,1000,15,73.73,3791.51,0.624,0.634,AISI 1010 carbon steel,3040.2,3.68,Good,
251,60,1000,15,73.66,3495.52,0.624,0.634,AISI 1010 carbon steel,3040.2,3.68,Good,
251,60,1000,15,73.37,3507.8,0.624,0.634,AISI 1010 carbon steel,3040.2,3.68,Good,
251,60,1000,15,73.25,4183.18,0.624,0.634,AISI 1010 carbon steel,3040.2,3.68,Good,
253,60,1000,15,73.48,1860.26,0.641,0.638,AISI 1010 carbon steel,3251.9,4.12,Good,
253,60,1000,15,73.75,3028.35,0.641,0.638,AISI 1010 carbon steel,3251.9,4.12,Good,
253,60,1000,15,73.26,3209.23,0.641,0.638,AISI 1010 carbon steel,3251.9,4.12,Good,
253,60,1000,15,73.97,3282.89,0.641,0.638,AISI 1010 carbon steel,3251.9,4.12,Good,
253,60,1000,15,73.27,3512.21,0.641,0.638,AISI 1010 carbon steel,3251.9,4.12,Good,
253,60,1000,15,73.21,4151.81,0.641,0.638,AISI 1010 carbon steel,3251.9,4.12,Good,
253,60,1000,15,73.49,3522.48,0.641,0.638,AISI 1010 carbon steel,3251.9,4.12,Good,
253,60,1000,15,73.34,3458.92,0.641,0.638,AISI 1010 carbon steel,3251.9,4.12,Good,
253,60,1000,15,73.48,3501.42,0.641,0.638,AISI 1010 carbon steel,3251.9,4.12,Good,
253,60,1000,15,73.67,4234.26,0.641,0.638,AISI 1010 carbon steel,3251.9,4.12,Good,
253,60,1000,15,73.86,3701.06,0.641,0.638,AISI 1010 carbon steel,3251.9,4.12,Good,
254,60,1000,15,73.79,2230.28,0.628,0.634,AISI 1010 carbon steel,3095.8,3.39,Good,
254,60,1000,15,73.53,3324.54,0.628,0.634,AISI 1010 carbon steel,3095.8,3.39,Good,
254,60,1000,15,73.38,3337.96,0.628,0.634,AISI 1010 carbon steel,3095.8,3.39,Good,
254,60,1000,15,73.59,3336.93,0.628,0.634,AISI 1010 carbon steel,3095.8,3.39,Good,
254,60,1000,15,73.5,3446.47,0.628,0.634,AISI 1010 carbon steel,3095.8,3.39,Good,
254,60,1000,15,73.88,4214.72,0.628,0.634,AISI 1010 carbon steel,3095.8,3.39,Good,
254,60,1000,15,73.89,3684.29,0.628,0.634,AISI 1010 carbon steel,3095.8,3.39,Good,
254,60,1000,15,73.88,3516.13,0.628,0.634,AISI 1010 carbon steel,3095.8,3.39,Good,
254,60,1000,15,73.87,3547.78,0.628,0.634,AISI 1010 carbon steel,3095.8,3.39,Good,
254,60,1000,15,73.85,4289.55,0.628,0.634,AISI 1010 carbon steel,3095.8,3.39,Good,
254,60,1000,15,73.82,3807.8,0.628,0.634,AISI 1010 carbon steel,3095.8,3.39,Good,
255,60,1000,15,73.78,2503.51,0.63,0.64,AISI 1010 carbon steel,3167.0,3.3,Good,
255,60,1000,15,73.75,2450.74,0.63,0.64,AISI 1010 carbon steel,3167.0,3.3,Good,
255,60,1000,15,73.74,3485.67,0.63,0.64,AISI 1010 carbon steel,3167.0,3.3,Good,
255,60,1000,15,73.75,3288.64,0.63,0.64,AISI 1010 carbon steel,3167.0,3.3,Good,
255,60,1000,15,73.77,3375.37,0.63,0.64,AISI 1010 carbon steel,3167.0,3.3,Good,
255,60,1000,15,73.78,4092.98,0.63,0.64,AISI 1010 carbon steel,3167.0,3.3,Good,
255,60,1000,15,73.77,3959.7,0.63,0.64,AISI 1010 carbon steel,3167.0,3.3,Good,
255,60,1000,15,73.62,3497.49,0.63,0.64,AISI 1010 carbon steel,3167.0,3.3,Good,
255,60,1000,15,73.47,3515.64,0.63,0.64,AISI 1010 carbon steel,3167.0,3.3,Good,
255,60,1000,15,73.37,4103.06,0.63,0.64,AISI 1010 carbon steel,3167.0,3.3,Good,
255,60,1000,15,73.29,4144.76,0.63,0.64,AISI 1010 carbon steel,3167.0,3.3,Good,
257,60,1000,15,73.23,2825.62,0.633,0.629,AISI 1010 carbon steel,3163.4,3.29,Good,
257,60,1000,15,73.21,3720.07,0.633,0.629,AISI 1010 carbon steel,3163.4,3.29,Good,
257,60,1000,15,73.23,3839.74,0.633,0.629,AISI 1010 carbon steel,3163.4,3.29,Good,
257,60,1000,15,73.29,3423.43,0.633,0.629,AISI 1010 carbon steel,3163.4,3.29,Good,
257,60,1000,15,73.35,3458.92,0.633,0.629,AISI 1010 carbon steel,3163.4,3.29,Good,
257,60,1000,15,73.4,4033.3,0.633,0.629,AISI 1010 carbon steel,3163.4,3.29,Good,
257,60,1000,15,73.45,4165.05,0.633,0.629,AISI 1010 carbon steel,3163.4,3.29,Good,
257,60,1000,15,73.48,3533.69,0.633,0.629,AISI 1010 carbon steel,3163.4,3.29,Good,
257,60,1000,15,73.52,3554.08,0.633,0.629,AISI 1010 carbon steel,3163.4,3.29,Good,
257,60,1000,15,73.53,4023.05,0.633,0.629,AISI 1010 carbon steel,3163.4,3.29,Good,
258,60,1000,15,73.45,1838.88,0.641,0.637,AISI 1010 carbon steel,3188.5,3.9,Good,
258,60,1000,15,73.37,3561.81,0.641,0.637,AISI 1010 carbon steel,3188.5,3.9,Good,
258,60,1000,15,73.31,3350.82,0.641,0.637,AISI 1010 carbon steel,3188.5,3.9,Good,
258,60,1000,15,73.3,3402.27,0.641,0.637,AISI 1010 carbon steel,3188.5,3.9,Good,
258,60,1000,15,73.32,3720.53,0.641,0.637,AISI 1010 carbon steel,3188.5,3.9,Good,
258,60,1000,15,73.32,4317.93,0.641,0.637,AISI 1010 carbon steel,3188.5,3.9,Good,
258,60,1000,15,73.33,3653.82,0.641,0.637,AISI 1010 carbon steel,3188.5,3.9,Good,
258,60,1000,15,73.36,3583.48,0.641,0.637,AISI 1010 carbon steel,3188.5,3.9,Good,
258,60,1000,15,73.38,3710.81,0.641,0.637,AISI 1010 carbon steel,3188.5,3.9,Good,
258,60,1000,15,73.4,4426.11,0.641,0.637,AISI 1010 carbon steel,3188.5,3.9,Good,
258,60,1000,15,73.4,3812.32,0.641,0.637,AISI 1010 carbon steel,3188.5,3.9,Good,
259,60,1000,15,73.31,2015.58,0.635,0.633,AISI 1010 carbon steel,3056.6,3.36,Good,
259,60,1000,15,73.23,2913.72,0.635,0.633,AISI 1010 carbon steel,3056.6,3.36,Good,
259,60,1000,15,73.17,3239.11,0.635,0.633,AISI 1010 carbon steel,3056.6,3.36,Good,
259,60,1000,15,73.14,3661.82,0.635,0.633,AISI 1010 carbon steel,3056.6,3.36,Good,
259,60,1000,15,73.14,4260.18,0.635,0.633,AISI 1010 carbon steel,3056.6,3.36,Good,
259,60,1000,15,73.16,3613.11,0.635,0.633,AISI 1010 carbon steel,3056.6,3.36,Good,
259,60,1000,15,73.17,3566.64,0.635,0.633,AISI 1010 carbon steel,3056.6,3.36,Good,
259,60,1000,15,73.22,3704.31,0.635,0.633,AISI 1010 carbon steel,3056.6,3.36,Good,
259,60,1000,15,73.25,4429.61,0.635,0.633,AISI 1010 carbon steel,3056.6,3.36,Good,
259,60,1000,15,73.27,3853.15,0.635,0.633,AISI 1010 carbon steel,3056.6,3.36,Good,
259,60,1000,15,73.27,3653.35,0.635,0.633,AISI 1010 carbon steel,3056.6,3.36,Good,
261,60,1000,15,73.38,2343.11,0.633,0.631,AISI 1010 carbon steel,3013.7,3.57,Good,
261,60,1000,15,73.33,3166.07,0.633,0.631,AISI 1010 carbon steel,3013.7,3.57,Good,
261,60,1000,15,73.31,4016.63,0.633,0.631,AISI 1010 carbon steel,3013.7,3.57,Good,
261,60,1000,15,73.33,4086.26,0.633,0.631,AISI 1010 carbon steel,3013.7,3.57,Good,
261,60,1000,15,73.37,3529.8,0.633,0.631,AISI 1010 carbon steel,3013.7,3.57,Good,
261,60,1000,15,73.41,3582.04,0.633,0.631,AISI 1010 carbon steel,3013.7,3.57,Good,
261,60,1000,15,73.44,4067.69,0.633,0.631,AISI 1010 carbon steel,3013.7,3.57,Good,
261,60,1000,15,73.5,4421.84,0.633,0.631,AISI 1010 carbon steel,3013.7,3.57,Good,
261,60,1000,15,73.55,3691.76,0.633,0.631,AISI 1010 carbon steel,3013.7,3.57,Good,
261,60,1000,15,73.6,3674.48,0.633,0.631,AISI 1010 carbon steel,3013.7,3.57,Good,
263,60,1000,15,73.7,2749.73,0.63,0.646,AISI 1010 carbon steel,3056.3,3.98,Good,
263,60,1000,15,73.65,3209.77,0.63,0.646,AISI 1010 carbon steel,3056.3,3.98,Good,
263,60,1000,15,73.63,3330.74,0.63,0.646,AISI 1010 carbon steel,3056.3,3.98,Good,
263,60,1000,15,73.62,3465.87,0.63,0.646,AISI 1010 carbon steel,3056.3,3.98,Good,
263,60,1000,15,73.65,4151.4,0.63,0.646,AISI 1010 carbon steel,3056.3,3.98,Good,
263,60,1000,15,73.68,4290.35,0.63,0.646,AISI 1010 carbon steel,3056.3,3.98,Good,
263,60,1000,15,73.71,3648.17,0.63,0.646,AISI 1010 carbon steel,3056.3,3.98,Good,
263,60,1000,15,73.78,3671.2,0.63,0.646,AISI 1010 carbon steel,3056.3,3.98,Good,
263,60,1000,15,73.85,4124.38,0.63,0.646,AISI 1010 carbon steel,3056.3,3.98,Good,
263,60,1000,15,73.91,4530.96,0.63,0.646,AISI 1010 carbon steel,3056.3,3.98,Good,
263,60,1000,15,73.95,3776.05,0.63,0.646,AISI 1010 carbon steel,3056.3,3.98,Good,
267,60,1000,15,74.03,2696.67,0.625,0.631,AISI 1010 carbon steel,3091.0,3.69,Good,
267,60,1000,15,73.98,3300.65,0.625,0.631,AISI 1010 carbon steel,3091.0,3.69,Good,
267,60,1000,15,73.93,3601.67,0.625,0.631,AISI 1010 carbon steel,3091.0,3.69,Good,
267,60,1000,15,73.92,4394.91,0.625,0.631,AISI 1010 carbon steel,3091.0,3.69,Good,
267,60,1000,15,73.94,4271.87,0.625,0.631,AISI 1010 carbon steel,3091.0,3.69,Good,
267,60,1000,15,73.97,3740.81,0.625,0.631,AISI 1010 carbon steel,3091.0,3.69,Good,
267,60,1000,15,74.0,3772.86,0.625,0.631,AISI 1010 carbon steel,3091.0,3.69,Good,
267,60,1000,15,74.04,4414.83,0.625,0.631,AISI 1010 carbon steel,3091.0,3.69,Good,
267,60,1000,15,74.11,4527.54,0.625,0.631,AISI 1010 carbon steel,3091.0,3.69,Good,
267,60,1000,15,74.18,3837.5,0.625,0.631,AISI 1010 carbon steel,3091.0,3.69,Good,
268,60,1000,15,74.17,2938.41,0.641,0.639,AISI 1010 carbon steel,3053.3,3.68,Good,
268,60,1000,15,74.11,4066.0,0.641,0.639,AISI 1010 carbon steel,3053.3,3.68,Good,
268,60,1000,15,74.05,4386.3,0.641,0.639,AISI 1010 carbon steel,3053.3,3.68,Good,
268,60,1000,15,74.02,3771.04,0.641,0.639,AISI 1010 carbon steel,3053.3,3.68,Good,
268,60,1000,15,74.01,3771.95,0.641,0.639,AISI 1010 carbon steel,3053.3,3.68,Good,
268,60,1000,15,74.02,4233.45,0.641,0.639,AISI 1010 carbon steel,3053.3,3.68,Good,
268,60,1000,15,74.02,4653.8,0.641,0.639,AISI 1010 carbon steel,3053.3,3.68,Good,
268,60,1000,15,74.02,3910.75,0.641,0.639,AISI 1010 carbon steel,3053.3,3.68,Good,
268,60,1000,15,74.07,3833.01,0.641,0.639,AISI 1010 carbon steel,3053.3,3.68,Good,
268,60,1000,15,74.11,4072.34,0.641,0.639,AISI 1010 carbon steel,3053.3,3.68,Good,
269,60,1000,15,74.09,2515.85,0.643,0.642,AISI 1010 carbon steel,3220.8,3.62,Good,
269,60,1000,15,74.05,3752.29,0.643,0.642,AISI 1010 carbon steel,3220.8,3.62,Good,
269,60,1000,15,73.98,4487.47,0.643,0.642,AISI 1010 carbon steel,3220.8,3.62,Good,
269,60,1000,15,73.96,3874.52,0.643,0.642,AISI 1010 carbon steel,3220.8,3.62,Good,
269,60,1000,15,73.96,3753.21,0.643,0.642,AISI 1010 carbon steel,3220.8,3.62,Good,
269,60,1000,15,73.96,3922.17,0.643,0.642,AISI 1010 carbon steel,3220.8,3.62,Good,
269,60,1000,15,73.95,4686.58,0.643,0.642,AISI 1010 carbon steel,3220.8,3.62,Good,
269,60,1000,15,73.94,4095.09,0.643,0.642,AISI 1010 carbon steel,3220.8,3.62,Good,
269,60,1000,15,74.0,3803.28,0.643,0.642,AISI 1010 carbon steel,3220.8,3.62,Good,
269,60,1000,15,74.06,3901.51,0.643,0.642,AISI 1010 carbon steel,3220.8,3.62,Good,
270,60,1000,15,74.13,2099.18,0.632,0.641,AISI 1010 carbon steel,3076.0,3.47,Good,
270,60,1000,15,74.29,3121.76,0.632,0.641,AISI 1010 carbon steel,3076.0,3.47,Good,
270,60,1000,15,74.43,3489.61,0.632,0.641,AISI 1010 carbon steel,3076.0,3.47,Good,
270,60,1000,15,74.58,4291.16,0.632,0.641,AISI 1010 carbon steel,3076.0,3.47,Good,
270,60,1000,15,74.75,4015.78,0.632,0.641,AISI 1010 carbon steel,3076.0,3.47,Good,
270,60,1000,15,74.94,3610.26,0.632,0.641,AISI 1010 carbon steel,3076.0,3.47,Good,
270,60,1000,15,75.11,3645.81,0.632,0.641,AISI 1010 carbon steel,3076.0,3.47,Good,
270,60,1000,15,75.29,4387.08,0.632,0.641,AISI 1010 carbon steel,3076.0,3.47,Good,
270,60,1000,15,75.5,4267.44,0.632,0.641,AISI 1010 carbon steel,3076.0,3.47,Good,
270,60,1000,15,75.71,3701.06,0.632,0.641,AISI 1010 carbon steel,3076.0,3.47,Good,
271,60,1000,15,75.9,2644.5,0.647,0.64,AISI 1010 carbon steel,3151.2,3.65,Good,
271,60,1000,15,76.19,3821.33,0.647,0.64,AISI 1010 carbon steel,3151.2,3.65,Good,
271,60,1000,15,76.45,3492.57,0.647,0.64,AISI 1010 carbon steel,3151.2,3.65,Good,
271,60,1000,15,76.69,3560.85,0.647,0.64,AISI 1010 carbon steel,3151.2,3.65,Good,
271,60,1000,15,76.94,4201.23,0.647,0.64,AISI 1010 carbon steel,3151.2,3.65,Good,
271,60,1000,15,77.19,4275.9,0.647,0.64,AISI 1010 carbon steel,3151.2,3.65,Good,
271,60,1000,15,77.44,3655.23,0.647,0.64,AISI 1010 carbon steel,3151.2,3.65,Good,
271,60,1000,15,77.55,3653.35,0.647,0.64,AISI 1010 carbon steel,3151.2,3.65,Good,
271,60,1000,15,77.64,4220.43,0.647,0.64,AISI 1010 carbon steel,3151.2,3.65,Good,
271,60,1000,15,77.74,4452.85,0.647,0.64,AISI 1010 carbon steel,3151.2,3.65,Good,
272,60,1000,15,77.83,2445.12,0.638,0.631,AISI 1010 carbon steel,3160.4,3.57,Good,
272,60,1000,15,77.93,3935.74,0.638,0.631,AISI 1010 carbon steel,3160.4,3.57,Good,
272,60,1000,15,78.03,3811.87,0.638,0.631,AISI 1010 carbon steel,3160.4,3.57,Good,
272,60,1000,15,78.16,3544.87,0.638,0.631,AISI 1010 carbon steel,3160.4,3.57,Good,
272,60,1000,15,78.31,3636.84,0.638,0.631,AISI 1010 carbon steel,3160.4,3.57,Good,
272,60,1000,15,78.46,4261.39,0.638,0.631,AISI 1010 carbon steel,3160.4,3.57,Good,
272,60,1000,15,78.61,4167.53,0.638,0.631,AISI 1010 carbon steel,3160.4,3.57,Good,
272,60,1000,15,78.67,3673.07,0.638,0.631,AISI 1010 carbon steel,3160.4,3.57,Good,
272,60,1000,15,78.7,3657.12,0.638,0.631,AISI 1010 carbon steel,3160.4,3.57,Good,
272,60,1000,15,78.69,4125.22,0.638,0.631,AISI 1010 carbon steel,3160.4,3.57,Good,
273,60,1000,15,78.72,2351.9,0.639,0.623,AISI 1010 carbon steel,2953.4,3.39,Good,
273,60,1000,15,78.77,2950.68,0.639,0.623,AISI 1010 carbon steel,2953.4,3.39,Good,
273,60,1000,15,78.82,3203.33,0.639,0.623,AISI 1010 carbon steel,2953.4,3.39,Good,
273,60,1000,15,78.89,3382.49,0.639,0.623,AISI 1010 carbon steel,2953.4,3.39,Good,
273,60,1000,15,78.96,4143.52,0.639,0.623,AISI 1010 carbon steel,2953.4,3.39,Good,
273,60,1000,15,79.06,3957.1,0.639,0.623,AISI 1010 carbon steel,2953.4,3.39,Good,
273,60,1000,15,79.14,3514.17,0.639,0.623,AISI 1010 carbon steel,2953.4,3.39,Good,
273,60,1000,15,79.22,3509.76,0.639,0.623,AISI 1010 carbon steel,2953.4,3.39,Good,
273,60,1000,15,79.28,4115.2,0.639,0.623,AISI 1010 carbon steel,2953.4,3.39,Good,
273,60,1000,15,79.33,4232.64,0.639,0.623,AISI 1010 carbon steel,2953.4,3.39,Good,
273,60,1000,15,79.35,3614.54,0.639,0.623,AISI 1010 carbon steel,2953.4,3.39,Good,
274,60,1000,15,79.39,2098.36,0.622,0.618,AISI 1010 carbon steel,3089.2,3.76,Good,
274,60,1000,15,79.54,2439.49,0.622,0.618,AISI 1010 carbon steel,3089.2,3.76,Good,
274,60,1000,15,79.73,3052.67,0.622,0.618,AISI 1010 carbon steel,3089.2,3.76,Good,
274,60,1000,15,79.82,3530.77,0.622,0.618,AISI 1010 carbon steel,3089.2,3.76,Good,
274,60,1000,15,79.88,4247.65,0.622,0.618,AISI 1010 carbon steel,3089.2,3.76,Good,
274,60,1000,15,79.93,3563.74,0.622,0.618,AISI 1010 carbon steel,3089.2,3.76,Good,
274,60,1000,15,79.99,3542.44,0.622,0.618,AISI 1010 carbon steel,3089.2,3.76,Good,
274,60,1000,15,80.05,3675.41,0.622,0.618,AISI 1010 carbon steel,3089.2,3.76,Good,
274,60,1000,15,80.11,4432.33,0.622,0.618,AISI 1010 carbon steel,3089.2,3.76,Good,
274,60,1000,15,80.16,3930.93,0.622,0.618,AISI 1010 carbon steel,3089.2,3.76,Good,
274,60,1000,15,80.22,3699.67,0.622,0.618,AISI 1010 carbon steel,3089.2,3.76,Good,
275,60,1000,15,80.2,2714.47,0.611,0.62,AISI 1010 carbon steel,3053.9,3.67,Good,
275,60,1000,15,80.17,3703.38,0.611,0.62,AISI 1010 carbon steel,3053.9,3.67,Good,
275,60,1000,15,80.15,3610.73,0.611,0.62,AISI 1010 carbon steel,3053.9,3.67,Good,
275,60,1000,15,80.15,3571.46,0.611,0.62,AISI 1010 carbon steel,3053.9,3.67,Good,
275,60,1000,15,80.16,3810.06,0.611,0.62,AISI 1010 carbon steel,3053.9,3.67,Good,
275,60,1000,15,80.19,4506.6,0.611,0.62,AISI 1010 carbon steel,3053.9,3.67,Good,
275,60,1000,15,80.22,3897.54,0.611,0.62,AISI 1010 carbon steel,3053.9,3.67,Good,
275,60,1000,15,80.09,3708.95,0.611,0.62,AISI 1010 carbon steel,3053.9,3.67,Good,
275,60,1000,15,79.93,3847.35,0.611,0.62,AISI 1010 carbon steel,3053.9,3.67,Good,
275,60,1000,15,79.88,4594.66,0.611,0.62,AISI 1010 carbon steel,3053.9,3.67,Good,
275,60,1000,15,79.86,4069.81,0.611,0.62,AISI 1010 carbon steel,3053.9,3.67,Good,
278,60,1000,15,79.84,2654.89,0.62,0.621,AISI 1010 carbon steel,2922.3,3.68,Good,
278,60,1000,15,79.79,3571.94,0.62,0.621,AISI 1010 carbon steel,2922.3,3.68,Good,
278,60,1000,15,79.75,4171.65,0.62,0.621,AISI 1010 carbon steel,2922.3,3.68,Good,
278,60,1000,15,79.75,3589.23,0.62,0.621,AISI 1010 carbon steel,2922.3,3.68,Good,
278,60,1000,15,79.74,3538.07,0.62,0.621,AISI 1010 carbon steel,2922.3,3.68,Good,
278,60,1000,15,79.73,3895.33,0.62,0.621,AISI 1010 carbon steel,2922.3,3.68,Good,
278,60,1000,15,79.71,4342.95,0.62,0.621,AISI 1010 carbon steel,2922.3,3.68,Good,
278,60,1000,15,79.69,3713.12,0.62,0.621,AISI 1010 carbon steel,2922.3,3.68,Good,
278,60,1000,15,79.71,3615.97,0.62,0.621,AISI 1010 carbon steel,2922.3,3.68,Good,
278,60,1000,15,79.73,3791.51,0.62,0.621,AISI 1010 carbon steel,2922.3,3.68,Good,
279,60,1000,15,79.69,2903.08,0.613,0.618,AISI 1010 carbon steel,3008.5,3.49,Good,
279,60,1000,15,79.62,3917.34,0.613,0.618,AISI 1010 carbon steel,3008.5,3.49,Good,
279,60,1000,15,79.54,3554.08,0.613,0.618,AISI 1010 carbon steel,3008.5,3.49,Good,
279,60,1000,15,79.47,3528.34,0.613,0.618,AISI 1010 carbon steel,3008.5,3.49,Good,
279,60,1000,15,79.43,3801.47,0.613,0.618,AISI 1010 carbon steel,3008.5,3.49,Good,
279,60,1000,15,79.39,4510.41,0.613,0.618,AISI 1010 carbon steel,3008.5,3.49,Good,
279,60,1000,15,79.34,3934.43,0.613,0.618,AISI 1010 carbon steel,3008.5,3.49,Good,
279,60,1000,15,79.31,3678.69,0.613,0.618,AISI 1010 carbon steel,3008.5,3.49,Good,
279,60,1000,15,79.33,3783.79,0.613,0.618,AISI 1010 carbon steel,3008.5,3.49,Good,
279,60,1000,15,79.33,4531.34,0.613,0.618,AISI 1010 carbon steel,3008.5,3.49,Good,
280,60,1000,15,79.28,2829.27,0.622,0.613,AISI 1010 carbon steel,3115.5,3.88,Good,
280,60,1000,15,79.15,3344.14,0.622,0.613,AISI 1010 carbon steel,3115.5,3.88,Good,
280,60,1000,15,79.01,3482.21,0.622,0.613,AISI 1010 carbon steel,3115.5,3.88,Good,
280,60,1000,15,78.88,3596.41,0.622,0.613,AISI 1010 carbon steel,3115.5,3.88,Good,
280,60,1000,15,78.78,4241.97,0.622,0.613,AISI 1010 carbon steel,3115.5,3.88,Good,
280,60,1000,15,78.7,4373.73,0.622,0.613,AISI 1010 carbon steel,3115.5,3.88,Good,
280,60,1000,15,78.62,3751.83,0.622,0.613,AISI 1010 carbon steel,3115.5,3.88,Good,
280,60,1000,15,78.56,3748.62,0.622,0.613,AISI 1010 carbon steel,3115.5,3.88,Good,
280,60,1000,15,78.54,4207.37,0.622,0.613,AISI 1010 carbon steel,3115.5,3.88,Good,
280,60,1000,15,78.51,4561.98,0.622,0.613,AISI 1010 carbon steel,3115.5,3.88,Good,
280,60,1000,15,78.48,3819.98,0.622,0.613,AISI 1010 carbon steel,3115.5,3.88,Good,
287,60,800,15,74.58,2512.43,0.628,0.629,AISI 1010 carbon steel,3192.7,3.82,Good,
287,60,800,15,74.73,3562.3,0.628,0.629,AISI 1010 carbon steel,3192.7,3.82,Good,
287,60,800,15,74.73,4063.04,0.628,0.629,AISI 1010 carbon steel,3192.7,3.82,Good,
287,60,800,15,74.65,3656.18,0.628,0.629,AISI 1010 carbon steel,3192.7,3.82,Good,
287,60,800,15,74.81,3672.14,0.628,0.629,AISI 1010 carbon steel,3192.7,3.82,Good,
287,60,800,15,74.78,4147.25,0.628,0.629,AISI 1010 carbon steel,3192.7,3.82,Good,
287,60,800,15,74.82,4535.51,0.628,0.629,AISI 1010 carbon steel,3192.7,3.82,Good,
287,60,800,15,74.84,3795.13,0.628,0.629,AISI 1010 carbon steel,3192.7,3.82,Good,
287,60,800,15,74.85,3690.82,0.628,0.629,AISI 1010 carbon steel,3192.7,3.82,Good,
287,60,800,15,74.86,4033.3,0.628,0.629,AISI 1010 carbon steel,3192.7,3.82,Good,
287,60,800,15,74.87,4597.28,0.628,0.629,AISI 1010 carbon steel,3192.7,3.82,Good,
288,60,800,15,74.85,2799.93,0.618,0.623,AISI 1010 carbon steel,3208.2,3.82,Good,
288,60,800,15,74.8,3059.43,0.618,0.623,AISI 1010 carbon steel,3208.2,3.82,Good,
288,60,800,15,74.75,4040.54,0.618,0.623,AISI 1010 carbon steel,3208.2,3.82,Good,
288,60,800,15,74.7,3666.98,0.618,0.623,AISI 1010 carbon steel,3208.2,3.82,Good,
288,60,800,15,74.68,3372.82,0.618,0.623,AISI 1010 carbon steel,3208.2,3.82,Good,
288,60,800,15,74.67,3474.79,0.618,0.623,AISI 1010 carbon steel,3208.2,3.82,Good,
288,60,800,15,74.67,4179.07,0.618,0.623,AISI 1010 carbon steel,3208.2,3.82,Good,
288,60,800,15,74.69,3916.03,0.618,0.623,AISI 1010 carbon steel,3208.2,3.82,Good,
288,60,800,15,74.7,3475.29,0.618,0.623,AISI 1010 carbon steel,3208.2,3.82,Good,
288,60,800,15,74.71,3506.82,0.618,0.623,AISI 1010 carbon steel,3208.2,3.82,Good,
288,60,800,15,74.71,4133.54,0.618,0.623,AISI 1010 carbon steel,3208.2,3.82,Good,
291,60,800,15,75.17,2463.34,0.628,0.623,AISI 1010 carbon steel,3250.1,4.03,Good,
291,60,800,15,75.17,4043.52,0.628,0.623,AISI 1010 carbon steel,3250.1,4.03,Good,
291,60,800,15,75.16,3793.32,0.628,0.623,AISI 1010 carbon steel,3250.1,4.03,Good,
291,60,800,15,75.17,3579.64,0.628,0.623,AISI 1010 carbon steel,3250.1,4.03,Good,
291,60,800,15,75.18,3681.96,0.628,0.623,AISI 1010 carbon steel,3250.1,4.03,Good,
291,60,800,15,75.21,4514.22,0.628,0.623,AISI 1010 carbon steel,3250.1,4.03,Good,
291,60,800,15,75.24,4215.13,0.628,0.623,AISI 1010 carbon steel,3250.1,4.03,Good,
291,60,800,15,75.25,3773.77,0.628,0.623,AISI 1010 carbon steel,3250.1,4.03,Good,
291,60,800,15,75.26,3778.78,0.628,0.623,AISI 1010 carbon steel,3250.1,4.03,Good,
291,60,800,15,75.27,4413.27,0.628,0.623,AISI 1010 carbon steel,3250.1,4.03,Good,
292,60,800,15,75.27,2777.11,0.633,0.628,AISI 1010 carbon steel,2828.4,3.43,Good,
292,60,800,15,75.23,3225.81,0.633,0.628,AISI 1010 carbon steel,2828.4,3.43,Good,
292,60,800,15,75.18,3332.8,0.633,0.628,AISI 1010 carbon steel,2828.4,3.43,Good,
292,60,800,15,75.14,3230.6,0.633,0.628,AISI 1010 carbon steel,2828.4,3.43,Good,
292,60,800,15,75.1,3292.83,0.633,0.628,AISI 1010 carbon steel,2828.4,3.43,Good,
292,60,800,15,75.08,4153.88,0.633,0.628,AISI 1010 carbon steel,2828.4,3.43,Good,
292,60,800,15,75.06,3943.6,0.633,0.628,AISI 1010 carbon steel,2828.4,3.43,Good,
292,60,800,15,75.04,3540.02,0.633,0.628,AISI 1010 carbon steel,2828.4,3.43,Good,
