Repository: SamuelRusch/tabpfn-industrial-eval

#Running the experiments:

#These 3 jupiter notebooks are used to run the experiments:
#1_Regular_Training.ipynb
#2_Physical_Loss_Training.ipynb
#3_Physical_Error_Training.iynb

4_Testing.ipynb is for testing purpose

To use a saved model instead of training a new model, use the model name and put it in the cell (alternative) saved models.

if different training, development or testdata wants to be used, switch out the files under data or rename import location at the beginning of the jupyter notebooks

File: data_classifier(depreceated/train_data_classifier.csv (part 4 of 5)
Sample ID,Pressure (PSI),Welding Time (ms),Angle (Deg),Force (N),Current (A),Thickness A (mm),Thickness B (mm),Material,PullTest (N),NuggetDiameter (mm),Category,Comments
292,60,800,15,75.04,3396.19,0.633,0.628,AISI 1010 carbon steel,2828.4,3.43,Good,
292,60,800,15,75.04,4017.92,0.633,0.628,AISI 1010 carbon steel,2828.4,3.43,Good,
292,60,800,15,75.04,4022.19,0.633,0.628,AISI 1010 carbon steel,2828.4,3.43,Good,
303,60,800,15,80.49,2433.13,0.632,0.631,AISI 1010 carbon steel,3039.6,3.59,Good,
303,60,800,15,80.48,3755.96,0.632,0.631,AISI 1010 carbon steel,3039.6,3.59,Good,
303,60,800,15,80.47,3703.38,0.632,0.631,AISI 1010 carbon steel,3039.6,3.59,Good,
303,60,800,15,80.46,3548.27,0.632,0.631,AISI 1010 carbon steel,3039.6,3.59,Good,
303,60,800,15,80.46,3797.4,0.632,0.631,AISI 1010 carbon steel,3039.6,3.59,Good,
303,60,800,15,80.45,4438.92,0.632,0.631,AISI 1010 carbon steel,3039.6,3.59,Good,
303,60,800,15,80.45,3637.78,0.632,0.631,AISI 1010 carbon steel,3039.6,3.59,Good,
303,60,800,15,80.47,3478.26,0.632,0.631,AISI 1010 carbon steel,3039.6,3.59,Good,
303,60,800,15,80.49,3766.02,0.632,0.631,AISI 1010 carbon steel,3039.6,3.59,Good,
304,60,800,15,80.51,2309.84,0.626,0.628,AISI 1010 carbon steel,3084.4,3.59,Good,
304,60,800,15,80.54,3331.77,0.626,0.628,AISI 1010 carbon steel,3084.4,3.59,Good,
304,60,800,15,80.58,3326.6,0.626,0.628,AISI 1010 carbon steel,3084.4,3.59,Good,
304,60,800,15,80.63,2845.63,0.626,0.628,AISI 1010 carbon steel,3084.4,3.59,Good,
304,60,800,15,80.69,2960.57,0.626,0.628,AISI 1010 carbon steel,3084.4,3.59,Good,
304,60,800,15,80.74,3204.41,0.626,0.628,AISI 1010 carbon steel,3084.4,3.59,Good,
304,60,800,15,80.8,2871.51,0.626,0.628,AISI 1010 carbon steel,3084.4,3.59,Good,
304,60,800,15,80.85,2717.64,0.626,0.628,AISI 1010 carbon steel,3084.4,3.59,Good,
304,60,800,15,80.9,2820.74,0.626,0.628,AISI 1010 carbon steel,3084.4,3.59,Good,
305,60,800,15,80.97,2450.04,0.628,0.62,AISI 1010 carbon steel,3114.3,3.7,Good,
305,60,800,15,81.04,3000.39,0.628,0.62,AISI 1010 carbon steel,3114.3,3.7,Good,
305,60,800,15,81.1,3445.47,0.628,0.62,AISI 1010 carbon steel,3114.3,3.7,Good,
305,60,800,15,81.14,3699.2,0.628,0.62,AISI 1010 carbon steel,3114.3,3.7,Good,
305,60,800,15,81.17,3957.1,0.628,0.62,AISI 1010 carbon steel,3114.3,3.7,Good,
305,60,800,15,81.19,3253.94,0.628,0.62,AISI 1010 carbon steel,3114.3,3.7,Good,
305,60,800,15,81.22,3262.92,0.628,0.62,AISI 1010 carbon steel,3114.3,3.7,Good,
305,60,800,15,81.25,3508.78,0.628,0.62,AISI 1010 carbon steel,3114.3,3.7,Good,
307,60,800,15,80.22,2285.89,0.631,0.62,AISI 1010 carbon steel,2866.1,3.67,Good,
307,60,800,15,80.16,2979.1,0.631,0.62,AISI 1010 carbon steel,2866.1,3.67,Good,
307,60,800,15,80.09,3359.53,0.631,0.62,AISI 1010 carbon steel,2866.1,3.67,Good,
307,60,800,15,80.03,4048.62,0.631,0.62,AISI 1010 carbon steel,2866.1,3.67,Good,
307,60,800,15,79.99,3401.76,0.631,0.62,AISI 1010 carbon steel,2866.1,3.67,Good,
307,60,800,15,79.95,3306.38,0.631,0.62,AISI 1010 carbon steel,2866.1,3.67,Good,
307,60,800,15,79.91,3444.97,0.631,0.62,AISI 1010 carbon steel,2866.1,3.67,Good,
307,60,800,15,79.88,4123.96,0.631,0.62,AISI 1010 carbon steel,2866.1,3.67,Good,
307,60,800,15,79.88,3543.42,0.631,0.62,AISI 1010 carbon steel,2866.1,3.67,Good,
308,60,800,15,79.88,2505.57,0.621,0.627,AISI 1010 carbon steel,3196.9,3.65,Explode,
308,60,800,15,79.87,3101.86,0.621,0.627,AISI 1010 carbon steel,3196.9,3.65,Explode,
308,60,800,15,79.86,2874.5,0.621,0.627,AISI 1010 carbon steel,3196.9,3.65,Explode,
308,60,800,15,79.86,3004.97,0.621,0.627,AISI 1010 carbon steel,3196.9,3.65,Explode,
308,60,800,15,79.85,3554.56,0.621,0.627,AISI 1010 carbon steel,3196.9,3.65,Explode,
308,60,800,15,79.84,3679.15,0.621,0.627,AISI 1010 carbon steel,3196.9,3.65,Explode,
308,60,800,15,79.83,3156.82,0.621,0.627,AISI 1010 carbon steel,3196.9,3.65,Explode,
308,60,800,15,79.81,3138.79,0.621,0.627,AISI 1010 carbon steel,3196.9,3.65,Explode,
309,60,800,15,79.76,2871.51,0.617,0.623,AISI 1010 carbon steel,3042.6,3.58,Good,
309,60,800,15,79.68,2632.12,0.617,0.623,AISI 1010 carbon steel,3042.6,3.58,Good,
309,60,800,15,79.6,2928.44,0.617,0.623,AISI 1010 carbon steel,3042.6,3.58,Good,
309,60,800,15,79.53,3674.01,0.617,0.623,AISI 1010 carbon steel,3042.6,3.58,Good,
309,60,800,15,79.48,3267.66,0.617,0.623,AISI 1010 carbon steel,3042.6,3.58,Good,
309,60,800,15,79.43,3159.54,0.617,0.623,AISI 1010 carbon steel,3042.6,3.58,Good,
309,60,800,15,79.37,3200.11,0.617,0.623,AISI 1010 carbon steel,3042.6,3.58,Good,
309,60,800,15,79.31,3870.52,0.617,0.623,AISI 1010 carbon steel,3042.6,3.58,Good,
309,60,800,15,79.25,3374.86,0.617,0.623,AISI 1010 carbon steel,3042.6,3.58,Good,
311,60,800,15,78.68,1843.55,0.631,0.632,AISI 1010 carbon steel,2978.0,3.65,Good,
311,60,800,15,78.69,2664.59,0.631,0.632,AISI 1010 carbon steel,2978.0,3.65,Good,
311,60,800,15,78.69,3011.26,0.631,0.632,AISI 1010 carbon steel,2978.0,3.65,Good,
311,60,800,15,78.68,2889.42,0.631,0.632,AISI 1010 carbon steel,2978.0,3.65,Good,
311,60,800,15,78.66,2941.92,0.631,0.632,AISI 1010 carbon steel,2978.0,3.65,Good,
311,60,800,15,78.64,3588.75,0.631,0.632,AISI 1010 carbon steel,2978.0,3.65,Good,
311,60,800,15,78.63,3396.7,0.631,0.632,AISI 1010 carbon steel,2978.0,3.65,Good,
311,60,800,15,78.62,3132.21,0.631,0.632,AISI 1010 carbon steel,2978.0,3.65,Good,
311,60,800,15,78.62,3119.0,0.631,0.632,AISI 1010 carbon steel,2978.0,3.65,Good,
312,60,800,15,78.68,1237.24,0.628,0.633,AISI 1010 carbon steel,3159.8,4.28,Good,
312,60,800,15,78.74,2166.92,0.628,0.633,AISI 1010 carbon steel,3159.8,4.28,Good,
312,60,800,15,78.8,2781.44,0.628,0.633,AISI 1010 carbon steel,3159.8,4.28,Good,
312,60,800,15,78.84,3256.58,0.628,0.633,AISI 1010 carbon steel,3159.8,4.28,Good,
312,60,800,15,78.88,3497.0,0.628,0.633,AISI 1010 carbon steel,3159.8,4.28,Good,
312,60,800,15,78.91,3057.18,0.628,0.633,AISI 1010 carbon steel,3159.8,4.28,Good,
312,60,800,15,78.94,3130.01,0.628,0.633,AISI 1010 carbon steel,3159.8,4.28,Good,
312,60,800,15,78.97,3501.91,0.628,0.633,AISI 1010 carbon steel,3159.8,4.28,Good,
312,60,800,15,79.0,3631.16,0.628,0.633,AISI 1010 carbon steel,3159.8,4.28,Good,
315,60,800,15,78.0,2056.97,0.632,0.624,AISI 1010 carbon steel,3079.6,3.89,Good,
315,60,800,15,77.95,3014.69,0.632,0.624,AISI 1010 carbon steel,3079.6,3.89,Good,
315,60,800,15,77.94,3101.3,0.632,0.624,AISI 1010 carbon steel,3079.6,3.89,Good,
315,60,800,15,77.91,3168.78,0.632,0.624,AISI 1010 carbon steel,3079.6,3.89,Good,
315,60,800,15,77.91,3869.63,0.632,0.624,AISI 1010 carbon steel,3079.6,3.89,Good,
315,60,800,15,77.92,3615.02,0.632,0.624,AISI 1010 carbon steel,3079.6,3.89,Good,
315,60,800,15,77.91,3229.0,0.632,0.624,AISI 1010 carbon steel,3079.6,3.89,Good,
315,60,800,15,77.89,3216.73,0.632,0.624,AISI 1010 carbon steel,3079.6,3.89,Good,
315,60,800,15,77.86,3782.42,0.632,0.624,AISI 1010 carbon steel,3079.6,3.89,Good,
316,60,800,15,77.8,2632.12,0.633,0.624,AISI 1010 carbon steel,3104.8,3.36,Good,
316,60,800,15,77.81,2795.02,0.633,0.624,AISI 1010 carbon steel,3104.8,3.36,Good,
316,60,800,15,77.81,3020.95,0.633,0.624,AISI 1010 carbon steel,3104.8,3.36,Good,
316,60,800,15,77.82,3151.91,0.633,0.624,AISI 1010 carbon steel,3104.8,3.36,Good,
316,60,800,15,77.84,3723.3,0.633,0.624,AISI 1010 carbon steel,3104.8,3.36,Good,
316,60,800,15,77.86,3780.6,0.633,0.624,AISI 1010 carbon steel,3104.8,3.36,Good,
316,60,800,15,77.87,3234.86,0.633,0.624,AISI 1010 carbon steel,3104.8,3.36,Good,
316,60,800,15,77.88,3253.41,0.633,0.624,AISI 1010 carbon steel,3104.8,3.36,Good,
316,60,800,15,77.89,3663.22,0.633,0.624,AISI 1010 carbon steel,3104.8,3.36,Good,
317,60,800,15,77.93,2492.5,0.631,0.623,AISI 1010 carbon steel,1881.6,2.44,Explode,
317,60,800,15,78.01,3385.03,0.631,0.623,AISI 1010 carbon steel,1881.6,2.44,Explode,
317,60,800,15,78.08,3149.73,0.631,0.623,AISI 1010 carbon steel,1881.6,2.44,Explode,
317,60,800,15,78.16,3204.94,0.631,0.623,AISI 1010 carbon steel,1881.6,2.44,Explode,
317,60,800,15,78.21,3477.27,0.631,0.623,AISI 1010 carbon steel,1881.6,2.44,Explode,
317,60,800,15,78.26,4062.19,0.631,0.623,AISI 1010 carbon steel,1881.6,2.44,Explode,
317,60,800,15,78.31,3384.02,0.631,0.623,AISI 1010 carbon steel,1881.6,2.44,Explode,
317,60,800,15,78.36,3360.56,0.631,0.623,AISI 1010 carbon steel,1881.6,2.44,Explode,
317,60,800,15,78.42,3534.18,0.631,0.623,AISI 1010 carbon steel,1881.6,2.44,Explode,
318,60,800,15,78.41,3583.48,0.633,0.632,AISI 1010 carbon steel,3132.3,3.74,Good,
318,60,800,15,78.4,3939.24,0.633,0.632,AISI 1010 carbon steel,3132.3,3.74,Good,
318,60,800,15,78.4,4031.16,0.633,0.632,AISI 1010 carbon steel,3132.3,3.74,Good,
318,60,800,15,78.39,3364.14,0.633,0.632,AISI 1010 carbon steel,3132.3,3.74,Good,
318,60,800,15,78.34,3373.33,0.633,0.632,AISI 1010 carbon steel,3132.3,3.74,Good,
318,60,800,15,78.28,3796.04,0.633,0.632,AISI 1010 carbon steel,3132.3,3.74,Good,
318,60,800,15,78.21,3996.02,0.633,0.632,AISI 1010 carbon steel,3132.3,3.74,Good,
318,60,800,15,78.13,3367.2,0.633,0.632,AISI 1010 carbon steel,3132.3,3.74,Good,
318,60,800,15,78.07,3403.28,0.633,0.632,AISI 1010 carbon steel,3132.3,3.74,Good,
321,60,800,15,82.81,3227.41,0.631,0.628,AISI 1010 carbon steel,3177.7,3.66,Good,
321,60,800,15,82.63,3578.19,0.631,0.628,AISI 1010 carbon steel,3177.7,3.66,Good,
321,60,800,15,82.46,3642.98,0.631,0.628,AISI 1010 carbon steel,3177.7,3.66,Good,
321,60,800,15,82.29,4336.61,0.631,0.628,AISI 1010 carbon steel,3177.7,3.66,Good,
321,60,800,15,82.13,3771.95,0.631,0.628,AISI 1010 carbon steel,3177.7,3.66,Good,
321,60,800,15,81.96,3337.44,0.631,0.628,AISI 1010 carbon steel,3177.7,3.66,Good,
321,60,800,15,81.8,3362.09,0.631,0.628,AISI 1010 carbon steel,3177.7,3.66,Good,
321,60,800,15,81.64,4082.47,0.631,0.628,AISI 1010 carbon steel,3177.7,3.66,Good,
321,60,800,15,81.47,3868.3,0.631,0.628,AISI 1010 carbon steel,3177.7,3.66,Good,
322,60,800,15,81.34,2718.27,0.632,0.628,AISI 1010 carbon steel,3111.9,3.64,Good,
322,60,800,15,81.21,3278.17,0.632,0.628,AISI 1010 carbon steel,3111.9,3.64,Good,
322,60,800,15,81.09,3084.06,0.632,0.628,AISI 1010 carbon steel,3111.9,3.64,Good,
322,60,800,15,80.97,3206.55,0.632,0.628,AISI 1010 carbon steel,3111.9,3.64,Good,
322,60,800,15,80.84,3874.96,0.632,0.628,AISI 1010 carbon steel,3111.9,3.64,Good,
322,60,800,15,80.71,3809.16,0.632,0.628,AISI 1010 carbon steel,3111.9,3.64,Good,
322,60,800,15,80.6,3326.09,0.632,0.628,AISI 1010 carbon steel,3111.9,3.64,Good,
322,60,800,15,80.49,3340.54,0.632,0.628,AISI 1010 carbon steel,3111.9,3.64,Good,
322,60,800,15,80.43,3934.87,0.632,0.628,AISI 1010 carbon steel,3111.9,3.64,Good,
323,60,800,15,80.37,2745.97,0.627,0.63,AISI 1010 carbon steel,3106.5,4.05,Explode,
323,60,800,15,80.28,3361.58,0.627,0.63,AISI 1010 carbon steel,3106.5,4.05,Explode,
323,60,800,15,80.19,4199.59,0.627,0.63,AISI 1010 carbon steel,3106.5,4.05,Explode,
323,60,800,15,80.11,3964.48,0.627,0.63,AISI 1010 carbon steel,3106.5,4.05,Explode,
323,60,800,15,80.03,3541.96,0.627,0.63,AISI 1010 carbon steel,3106.5,4.05,Explode,
323,60,800,15,79.94,3615.02,0.627,0.63,AISI 1010 carbon steel,3106.5,4.05,Explode,
323,60,800,15,79.85,4367.83,0.627,0.63,AISI 1010 carbon steel,3106.5,4.05,Explode,
323,60,800,15,79.76,3791.96,0.627,0.63,AISI 1010 carbon steel,3106.5,4.05,Explode,
325,60,800,15,79.16,2418.24,0.632,0.624,AISI 1010 carbon steel,3015.0,3.54,Good,
325,60,800,15,79.15,3811.87,0.638,0.628,AISI 1010 carbon steel,3015.0,3.54,Good,
325,60,800,15,79.14,3647.23,0.638,0.628,AISI 1010 carbon steel,3015.0,3.54,Good,
325,60,800,15,79.13,3524.43,0.638,0.628,AISI 1010 carbon steel,3015.0,3.54,Good,
325,60,800,15,79.13,3623.57,0.638,0.628,AISI 1010 carbon steel,3015.0,3.54,Good,
325,60,800,15,79.11,4306.36,0.638,0.628,AISI 1010 carbon steel,3015.0,3.54,Good,
325,60,800,15,79.09,3898.86,0.638,0.628,AISI 1010 carbon steel,3015.0,3.54,Good,
325,60,800,15,79.07,3555.05,0.638,0.628,AISI 1010 carbon steel,3015.0,3.54,Good,
325,60,800,15,79.07,3589.71,0.638,0.628,AISI 1010 carbon steel,3015.0,3.54,Good,
327,60,800,15,78.98,1690.74,0.627,0.63,AISI 1010 carbon steel,3101.8,3.82,Good,
327,60,800,15,78.97,2188.24,0.627,0.63,AISI 1010 carbon steel,3101.8,3.82,Good,
327,60,800,15,78.95,3200.65,0.627,0.63,AISI 1010 carbon steel,3101.8,3.82,Good,
327,60,800,15,78.93,2992.93,0.627,0.63,AISI 1010 carbon steel,3101.8,3.82,Good,
327,60,800,15,78.91,3057.18,0.627,0.63,AISI 1010 carbon steel,3101.8,3.82,Good,
327,60,800,15,78.9,3688.49,0.627,0.63,AISI 1010 carbon steel,3101.8,3.82,Good,
327,60,800,15,78.89,3560.85,0.627,0.63,AISI 1010 carbon steel,3101.8,3.82,Good,
327,60,800,15,78.89,3167.16,0.627,0.63,AISI 1010 carbon steel,3101.8,3.82,Good,
327,60,800,15,78.89,3166.61,0.627,0.63,AISI 1010 carbon steel,3101.8,3.82,Good,
328,60,800,15,78.91,2239.52,0.621,0.629,AISI 1010 carbon steel,3037.2,3.6,Good,
328,60,800,15,78.92,3162.81,0.621,0.629,AISI 1010 carbon steel,3037.2,3.6,Good,
328,60,800,15,78.92,3595.46,0.621,0.629,AISI 1010 carbon steel,3037.2,3.6,Good,
328,60,800,15,78.93,3181.78,0.621,0.629,AISI 1010 carbon steel,3037.2,3.6,Good,
328,60,800,15,78.93,3201.72,0.621,0.629,AISI 1010 carbon steel,3037.2,3.6,Good,
328,60,800,15,78.93,3685.23,0.621,0.629,AISI 1010 carbon steel,3037.2,3.6,Good,
328,60,800,15,78.93,3960.14,0.621,0.629,AISI 1010 carbon steel,3037.2,3.6,Good,
328,60,800,15,78.92,3282.36,0.621,0.629,AISI 1010 carbon steel,3037.2,3.6,Good,
328,60,800,15,78.92,3274.49,0.621,0.629,AISI 1010 carbon steel,3037.2,3.6,Good,
331,60,800,15,81.57,1242.79,0.625,0.629,AISI 1010 carbon steel,3091.0,3.42,Good,
331,60,800,15,81.79,2030.88,0.625,0.629,AISI 1010 carbon steel,3091.0,3.42,Good,
331,60,800,15,82.01,2447.93,0.625,0.629,AISI 1010 carbon steel,3091.0,3.42,Good,
331,60,800,15,82.25,2664.59,0.625,0.629,AISI 1010 carbon steel,3091.0,3.42,Good,
331,60,800,15,82.49,3024.37,0.625,0.629,AISI 1010 carbon steel,3091.0,3.42,Good,
331,60,800,15,82.74,4060.5,0.625,0.629,AISI 1010 carbon steel,3091.0,3.42,Good,
331,60,800,15,82.99,3812.77,0.625,0.629,AISI 1010 carbon steel,3091.0,3.42,Good,
331,60,800,15,83.22,3484.19,0.625,0.629,AISI 1010 carbon steel,3091.0,3.42,Good,
331,60,800,15,83.46,3518.08,0.625,0.629,AISI 1010 carbon steel,3091.0,3.42,Good,
332,60,800,15,83.46,2543.05,0.63,0.633,AISI 1010 carbon steel,2835.0,3.57,Good,
332,60,800,15,83.29,3511.23,0.63,0.633,AISI 1010 carbon steel,2835.0,3.57,Good,
332,60,800,15,83.12,3714.51,0.63,0.633,AISI 1010 carbon steel,2835.0,3.57,Good,
332,60,800,15,82.95,3390.62,0.63,0.633,AISI 1010 carbon steel,2835.0,3.57,Good,
332,60,800,15,82.8,3537.59,0.63,0.633,AISI 1010 carbon steel,2835.0,3.57,Good,
332,60,800,15,82.63,4184.82,0.63,0.633,AISI 1010 carbon steel,2835.0,3.57,Good,
332,60,800,15,82.47,4143.1,0.63,0.633,AISI 1010 carbon steel,2835.0,3.57,Good,
332,60,800,15,82.32,3590.19,0.63,0.633,AISI 1010 carbon steel,2835.0,3.57,Good,
332,60,800,15,82.25,3570.01,0.63,0.633,AISI 1010 carbon steel,2835.0,3.57,Good,
333,60,800,15,82.22,2928.44,0.628,0.644,AISI 1010 carbon steel,3069.5,3.8,Good,
333,60,800,15,82.18,3134.95,0.628,0.644,AISI 1010 carbon steel,3069.5,3.8,Good,
333,60,800,15,82.14,3470.83,0.628,0.644,AISI 1010 carbon steel,3069.5,3.8,Good,
333,60,800,15,82.1,4170.83,0.628,0.644,AISI 1010 carbon steel,3069.5,3.8,Good,
333,60,800,15,82.04,3819.08,0.628,0.644,AISI 1010 carbon steel,3069.5,3.8,Good,
333,60,800,15,81.96,3478.75,0.628,0.644,AISI 1010 carbon steel,3069.5,3.8,Good,
333,60,800,15,81.88,3513.19,0.628,0.644,AISI 1010 carbon steel,3069.5,3.8,Good,
333,60,800,15,81.8,4235.89,0.628,0.644,AISI 1010 carbon steel,3069.5,3.8,Good,
334,60,800,15,81.73,3099.08,0.62,0.631,AISI 1010 carbon steel,3027.6,3.58,Explode,
334,60,800,15,81.68,3878.07,0.62,0.631,AISI 1010 carbon steel,3027.6,3.58,Explode,
334,60,800,15,81.62,3522.48,0.62,0.631,AISI 1010 carbon steel,3027.6,3.58,Explode,
334,60,800,15,81.59,3443.47,0.62,0.631,AISI 1010 carbon steel,3027.6,3.58,Explode,
334,60,800,15,81.57,3590.67,0.62,0.631,AISI 1010 carbon steel,3027.6,3.58,Explode,
334,60,800,15,81.53,4353.23,0.62,0.631,AISI 1010 carbon steel,3027.6,3.58,Explode,
334,60,800,15,81.48,3698.74,0.62,0.631,AISI 1010 carbon steel,3027.6,3.58,Explode,
334,60,800,15,81.43,3558.91,0.62,0.631,AISI 1010 carbon steel,3027.6,3.58,Explode,
337,60,600,15,89.26,1849.14,0.627,0.621,AISI 1010 carbon steel,3073.7,3.69,Explode,
337,60,600,15,89.1,2955.34,0.627,0.621,AISI 1010 carbon steel,3073.7,3.69,Explode,
337,60,600,15,89.22,3499.95,0.627,0.621,AISI 1010 carbon steel,3073.7,3.69,Explode,
337,60,600,15,89.24,4040.97,0.627,0.621,AISI 1010 carbon steel,3073.7,3.69,Explode,
337,60,600,15,89.07,3406.81,0.627,0.621,AISI 1010 carbon steel,3073.7,3.69,Explode,
337,60,600,15,89.19,3624.04,0.627,0.621,AISI 1010 carbon steel,3073.7,3.69,Explode,
340,60,600,15,89.31,2876.29,0.625,0.624,AISI 1010 carbon steel,2834.4,3.63,Good,
340,60,600,15,89.25,3346.19,0.625,0.624,AISI 1010 carbon steel,2834.4,3.63,Good,
340,60,600,15,89.17,3650.05,0.625,0.624,AISI 1010 carbon steel,2834.4,3.63,Good,
340,60,600,15,89.11,3941.42,0.625,0.624,AISI 1010 carbon steel,2834.4,3.63,Good,
340,60,600,15,89.15,4823.67,0.625,0.624,AISI 1010 carbon steel,2834.4,3.63,Good,
340,60,600,15,89.18,4209.0,0.625,0.624,AISI 1010 carbon steel,2834.4,3.63,Good,
340,60,600,15,89.22,3978.34,0.625,0.624,AISI 1010 carbon steel,2834.4,3.63,Good,
341,60,600,15,89.26,3023.8,0.631,0.635,AISI 1010 carbon steel,3100.6,3.47,Good,
341,60,600,15,89.27,3569.05,0.631,0.635,AISI 1010 carbon steel,3100.6,3.47,Good,
341,60,600,15,89.27,4341.36,0.631,0.635,AISI 1010 carbon steel,3100.6,3.47,Good,
341,60,600,15,89.29,4228.17,0.631,0.635,AISI 1010 carbon steel,3100.6,3.47,Good,
341,60,600,15,89.37,3622.15,0.631,0.635,AISI 1010 carbon steel,3100.6,3.47,Good,
341,60,600,15,89.46,3828.52,0.631,0.635,AISI 1010 carbon steel,3100.6,3.47,Good,
342,60,600,15,89.48,2708.13,0.629,0.63,AISI 1010 carbon steel,3108.3,3.69,Good,
342,60,600,15,89.48,3488.63,0.629,0.63,AISI 1010 carbon steel,3108.3,3.69,Good,
342,60,600,15,89.47,3543.9,0.629,0.63,AISI 1010 carbon steel,3108.3,3.69,Good,
342,60,600,15,89.46,3819.98,0.629,0.63,AISI 1010 carbon steel,3108.3,3.69,Good,
342,60,600,15,89.47,4571.39,0.629,0.63,AISI 1010 carbon steel,3108.3,3.69,Good,
342,60,600,15,89.58,3973.58,0.629,0.63,AISI 1010 carbon steel,3108.3,3.69,Good,
342,60,600,15,89.7,3726.99,0.629,0.63,AISI 1010 carbon steel,3108.3,3.69,Good,
343,60,600,15,89.73,2899.52,0.633,0.625,AISI 1010 carbon steel,2755.5,3.26,Good,
343,60,600,15,89.75,3889.14,0.633,0.625,AISI 1010 carbon steel,2755.5,3.26,Good,
343,60,600,15,89.77,3645.81,0.633,0.625,AISI 1010 carbon steel,2755.5,3.26,Good,
343,60,600,15,89.8,3560.36,0.633,0.625,AISI 1010 carbon steel,2755.5,3.26,Good,
343,60,600,15,89.85,4153.06,0.633,0.625,AISI 1010 carbon steel,2755.5,3.26,Good,
343,60,600,15,89.91,4513.84,0.633,0.625,AISI 1010 carbon steel,2755.5,3.26,Good,
343,60,600,15,89.96,3774.23,0.633,0.625,AISI 1010 carbon steel,2755.5,3.26,Good,
344,60,600,15,89.95,1990.68,0.62,0.62,AISI 1010 carbon steel,2774.6,3.21,Good,
344,60,600,15,89.93,2925.5,0.62,0.62,AISI 1010 carbon steel,2774.6,3.21,Good,
344,60,600,15,89.91,3926.99,0.62,0.62,AISI 1010 carbon steel,2774.6,3.21,Good,
344,60,600,15,89.87,3416.89,0.62,0.62,AISI 1010 carbon steel,2774.6,3.21,Good,
344,60,600,15,89.92,3491.58,0.62,0.62,AISI 1010 carbon steel,2774.6,3.21,Good,
344,60,600,15,89.99,3923.49,0.62,0.62,AISI 1010 carbon steel,2774.6,3.21,Good,
344,60,600,15,90.05,4473.65,0.62,0.62,AISI 1010 carbon steel,2774.6,3.21,Good,
346,60,600,15,90.02,2371.56,0.629,0.615,AISI 1010 carbon steel,3032.4,3.56,Good,
346,60,600,15,90.01,3044.77,0.629,0.615,AISI 1010 carbon steel,3032.4,3.56,Good,
346,60,600,15,89.99,3279.22,0.629,0.615,AISI 1010 carbon steel,3032.4,3.56,Good,
346,60,600,15,89.98,3997.32,0.629,0.615,AISI 1010 carbon steel,3032.4,3.56,Good,
346,60,600,15,90.05,4012.78,0.629,0.615,AISI 1010 carbon steel,3032.4,3.56,Good,
346,60,600,15,90.11,3487.15,0.629,0.615,AISI 1010 carbon steel,3032.4,3.56,Good,
346,60,600,15,90.18,3570.01,0.629,0.615,AISI 1010 carbon steel,3032.4,3.56,Good,
347,60,600,15,90.18,2083.56,0.621,0.62,AISI 1010 carbon steel,3062.9,3.27,Good,
347,60,600,15,90.18,3451.45,0.621,0.62,AISI 1010 carbon steel,3062.9,3.27,Good,
347,60,600,15,90.17,3302.73,0.621,0.62,AISI 1010 carbon steel,3062.9,3.27,Good,
347,60,600,15,90.16,3300.65,0.621,0.62,AISI 1010 carbon steel,3062.9,3.27,Good,
347,60,600,15,90.25,3989.99,0.621,0.62,AISI 1010 carbon steel,3062.9,3.27,Good,
347,60,600,15,90.35,3828.52,0.621,0.62,AISI 1010 carbon steel,3062.9,3.27,Good,
347,60,600,15,90.45,3403.28,0.621,0.62,AISI 1010 carbon steel,3062.9,3.27,Good,
348,60,600,15,90.53,2663.3,0.627,0.625,AISI 1010 carbon steel,3096.4,3.34,Good,
348,60,600,15,90.7,3624.04,0.627,0.625,AISI 1010 carbon steel,3096.4,3.34,Good,
348,60,600,15,90.86,3743.11,0.627,0.625,AISI 1010 carbon steel,3096.4,3.34,Good,
348,60,600,15,91.02,3354.41,0.627,0.625,AISI 1010 carbon steel,3096.4,3.34,Good,
348,60,600,15,91.21,3504.86,0.627,0.625,AISI 1010 carbon steel,3096.4,3.34,Good,
348,60,600,15,91.42,4132.3,0.627,0.625,AISI 1010 carbon steel,3096.4,3.34,Good,
348,60,600,15,91.64,4181.53,0.627,0.625,AISI 1010 carbon steel,3096.4,3.34,Good,
350,60,600,15,92.26,2648.4,0.626,0.622,AISI 1010 carbon steel,2854.1,3.52,Good,
350,60,600,15,92.22,2722.06,0.626,0.622,AISI 1010 carbon steel,2854.1,3.52,Good,
350,60,600,15,92.18,3266.6,0.626,0.622,AISI 1010 carbon steel,2854.1,3.52,Good,
350,60,600,15,92.13,3317.8,0.626,0.622,AISI 1010 carbon steel,2854.1,3.52,Good,
350,60,600,15,92.02,3648.17,0.626,0.622,AISI 1010 carbon steel,2854.1,3.52,Good,
350,60,600,15,91.92,4226.54,0.626,0.622,AISI 1010 carbon steel,2854.1,3.52,Good,
350,60,600,15,91.81,3526.39,0.626,0.622,AISI 1010 carbon steel,2854.1,3.52,Good,
352,60,600,15,91.02,2252.54,0.619,0.624,AISI 1010 carbon steel,2754.3,3.56,Good,
352,60,600,15,91.19,3236.98,0.619,0.624,AISI 1010 carbon steel,2754.3,3.56,Good,
352,60,600,15,91.35,3207.63,0.619,0.624,AISI 1010 carbon steel,2754.3,3.56,Good,
352,60,600,15,91.49,3681.96,0.619,0.624,AISI 1010 carbon steel,2754.3,3.56,Good,
352,60,600,15,91.79,4396.48,0.619,0.624,AISI 1010 carbon steel,2754.3,3.56,Good,
352,60,600,15,92.07,3950.14,0.619,0.624,AISI 1010 carbon steel,2754.3,3.56,Good,
353,60,600,15,92.27,3093.53,0.632,0.618,AISI 1010 carbon steel,2882.9,3.32,Good,
353,60,600,15,92.47,3215.12,0.632,0.618,AISI 1010 carbon steel,2882.9,3.32,Good,
353,60,600,15,92.66,3731.15,0.632,0.618,AISI 1010 carbon steel,2882.9,3.32,Good,
353,60,600,15,92.85,4433.49,0.632,0.618,AISI 1010 carbon steel,2882.9,3.32,Good,
353,60,600,15,93.05,3845.56,0.632,0.618,AISI 1010 carbon steel,2882.9,3.32,Good,
353,60,600,15,93.32,3601.67,0.632,0.618,AISI 1010 carbon steel,2882.9,3.32,Good,
355,60,600,15,94.66,2259.4,0.622,0.622,AISI 1010 carbon steel,2821.2,3.17,Good,
355,60,600,15,94.59,2906.63,0.622,0.622,AISI 1010 carbon steel,2821.2,3.17,Good,
355,60,600,15,94.51,3082.95,0.622,0.622,AISI 1010 carbon steel,2821.2,3.17,Good,
355,60,600,15,94.46,3446.47,0.622,0.622,AISI 1010 carbon steel,2821.2,3.17,Good,
355,60,600,15,94.43,4091.3,0.622,0.622,AISI 1010 carbon steel,2821.2,3.17,Good,
355,60,600,15,94.4,3612.64,0.622,0.622,AISI 1010 carbon steel,2821.2,3.17,Good,
355,60,600,15,94.45,3395.69,0.622,0.622,AISI 1010 carbon steel,2821.2,3.17,Good,
357,60,600,15,94.6,2798.71,0.617,0.614,AISI 1010 carbon steel,2940.3,3.53,Good,
357,60,600,15,94.59,2703.68,0.617,0.614,AISI 1010 carbon steel,2940.3,3.53,Good,
357,60,600,15,94.58,3154.09,0.617,0.614,AISI 1010 carbon steel,2940.3,3.53,Good,
357,60,600,15,94.58,3790.6,0.617,0.614,AISI 1010 carbon steel,2940.3,3.53,Good,
357,60,600,15,94.68,4017.92,0.617,0.614,AISI 1010 carbon steel,2940.3,3.53,Good,
357,60,600,15,94.78,3425.94,0.617,0.614,AISI 1010 carbon steel,2940.3,3.53,Good,
357,60,600,15,94.87,3420.92,0.617,0.614,AISI 1010 carbon steel,2940.3,3.53,Good,
358,60,600,15,94.87,2431.72,0.618,0.613,AISI 1010 carbon steel,2730.3,3.19,Good,
358,60,600,15,94.79,3059.43,0.618,0.613,AISI 1010 carbon steel,2730.3,3.19,Good,
358,60,600,15,94.72,3926.55,0.618,0.613,AISI 1010 carbon steel,2730.3,3.19,Good,
358,60,600,15,94.68,3677.28,0.618,0.613,AISI 1010 carbon steel,2730.3,3.19,Good,
358,60,600,15,94.68,3385.54,0.618,0.613,AISI 1010 carbon steel,2730.3,3.19,Good,
358,60,600,15,94.66,3482.71,0.618,0.613,AISI 1010 carbon steel,2730.3,3.19,Good,
358,60,600,15,94.64,4211.05,0.618,0.613,AISI 1010 carbon steel,2730.3,3.19,Good,
361,60,600,15,94.25,2228.74,0.62,0.615,AISI 1010 carbon steel,2611.3,3.26,Good,
361,60,600,15,94.27,3415.38,0.62,0.615,AISI 1010 carbon steel,2611.3,3.26,Good,
361,60,600,15,94.28,3537.1,0.62,0.615,AISI 1010 carbon steel,2611.3,3.26,Good,
361,60,600,15,94.3,3472.32,0.62,0.615,AISI 1010 carbon steel,2611.3,3.26,Good,
361,60,600,15,94.34,3729.76,0.62,0.615,AISI 1010 carbon steel,2611.3,3.26,Good,
361,60,600,15,94.58,4434.65,0.62,0.615,AISI 1010 carbon steel,2611.3,3.26,Good,
361,60,600,15,94.74,3834.81,0.62,0.615,AISI 1010 carbon steel,2611.3,3.26,Good,
362,60,600,15,94.78,2233.36,0.637,0.633,AISI 1010 carbon steel,2840.4,3.58,Good,
362,60,600,15,94.82,3362.09,0.637,0.633,AISI 1010 carbon steel,2840.4,3.58,Good,
362,60,600,15,94.85,3992.58,0.637,0.633,AISI 1010 carbon steel,2840.4,3.58,Good,
362,60,600,15,94.91,4013.2,0.637,0.633,AISI 1010 carbon steel,2840.4,3.58,Good,
362,60,600,15,94.99,3473.8,0.637,0.633,AISI 1010 carbon steel,2840.4,3.58,Good,
362,60,600,15,95.0,3599.28,0.637,0.633,AISI 1010 carbon steel,2840.4,3.58,Good,
362,60,600,15,94.99,4235.89,0.637,0.633,AISI 1010 carbon steel,2840.4,3.58,Good,
367,60,600,15,94.99,2748.47,0.625,0.639,AISI 1010 carbon steel,3080.2,3.42,Good,
367,60,600,15,94.94,3060.55,0.625,0.639,AISI 1010 carbon steel,3080.2,3.42,Good,
367,60,600,15,94.88,4125.22,0.625,0.639,AISI 1010 carbon steel,3080.2,3.42,Good,
367,60,600,15,94.83,3810.06,0.625,0.639,AISI 1010 carbon steel,3080.2,3.42,Good,
367,60,600,15,94.82,3541.96,0.625,0.639,AISI 1010 carbon steel,3080.2,3.42,Good,
367,60,600,15,94.79,3743.11,0.625,0.639,AISI 1010 carbon steel,3080.2,3.42,Good,
367,60,600,15,94.74,4493.22,0.625,0.639,AISI 1010 carbon steel,3080.2,3.42,Good,
368,60,600,15,94.69,2571.97,0.618,0.615,AISI 1010 carbon steel,3104.2,3.64,Explode,
368,60,600,15,94.64,3089.08,0.618,0.615,AISI 1010 carbon steel,3104.2,3.64,Explode,
368,60,600,15,94.59,3423.43,0.618,0.615,AISI 1010 carbon steel,3104.2,3.64,Explode,
368,60,600,15,94.59,3950.14,0.618,0.615,AISI 1010 carbon steel,3104.2,3.64,Explode,
368,60,600,15,94.63,4345.32,0.618,0.615,AISI 1010 carbon steel,3104.2,3.64,Explode,
368,60,600,15,94.67,3710.81,0.618,0.615,AISI 1010 carbon steel,3104.2,3.64,Explode,
368,60,600,15,94.68,3650.53,0.618,0.615,AISI 1010 carbon steel,3104.2,3.64,Explode,
369,60,600,15,94.67,3206.55,0.613,0.624,AISI 1010 carbon steel,2857.1,3.63,Explode,
369,60,600,15,94.65,3266.08,0.613,0.624,AISI 1010 carbon steel,2857.1,3.63,Explode,
369,60,600,15,94.63,4258.57,0.613,0.624,AISI 1010 carbon steel,2857.1,3.63,Explode,
369,60,600,15,94.6,4163.81,0.613,0.624,AISI 1010 carbon steel,2857.1,3.63,Explode,
369,60,600,15,94.6,3742.65,0.613,0.624,AISI 1010 carbon steel,2857.1,3.63,Explode,
369,60,600,15,94.58,3832.57,0.613,0.624,AISI 1010 carbon steel,2857.1,3.63,Explode,
369,60,600,15,94.57,4585.3,0.613,0.624,AISI 1010 carbon steel,2857.1,3.63,Explode,
370,60,600,15,94.56,2982.56,0.625,0.624,AISI 1010 carbon steel,2976.2,3.43,Good,
370,60,600,15,94.54,4118.54,0.625,0.624,AISI 1010 carbon steel,2976.2,3.43,Good,
370,60,600,15,94.52,3907.67,0.625,0.624,AISI 1010 carbon steel,2976.2,3.43,Good,
370,60,600,15,94.51,3821.33,0.625,0.624,AISI 1010 carbon steel,2976.2,3.43,Good,
370,60,600,15,94.49,4224.5,0.625,0.624,AISI 1010 carbon steel,2976.2,3.43,Good,
370,60,600,15,94.44,4835.78,0.625,0.624,AISI 1010 carbon steel,2976.2,3.43,Good,
370,60,600,15,94.39,4167.94,0.625,0.624,AISI 1010 carbon steel,2976.2,3.43,Good,
371,60,600,15,94.31,2663.3,0.621,0.631,AISI 1010 carbon steel,2979.2,3.37,Explode,
371,60,600,15,94.18,3316.25,0.621,0.631,AISI 1010 carbon steel,2979.2,3.37,Explode,
371,60,600,15,94.06,3666.98,0.621,0.631,AISI 1010 carbon steel,2979.2,3.37,Explode,
371,60,600,15,93.95,4436.2,0.621,0.631,AISI 1010 carbon steel,2979.2,3.37,Explode,
371,60,600,15,93.85,4065.58,0.621,0.631,AISI 1010 carbon steel,2979.2,3.37,Explode,
371,60,600,15,93.75,3693.62,0.621,0.631,AISI 1010 carbon steel,2979.2,3.37,Explode,
371,60,600,15,93.65,3787.88,0.621,0.631,AISI 1010 carbon steel,2979.2,3.37,Explode,
373,60,600,15,93.19,2960.57,0.614,0.623,AISI 1010 carbon steel,1726.1,3.57,Explode,
373,60,600,15,93.15,3710.34,0.614,0.623,AISI 1010 carbon steel,1726.1,3.57,Explode,
373,60,600,15,93.13,3311.58,0.614,0.623,AISI 1010 carbon steel,1726.1,3.57,Explode,
373,60,600,15,93.12,3376.38,0.614,0.623,AISI 1010 carbon steel,1726.1,3.57,Explode,
373,60,600,15,93.14,3699.2,0.614,0.623,AISI 1010 carbon steel,1726.1,3.57,Explode,
373,60,600,15,93.16,3653.82,0.614,0.623,AISI 1010 carbon steel,1726.1,3.57,Explode,
373,60,600,15,93.17,3103.52,0.614,0.623,AISI 1010 carbon steel,1726.1,3.57,Explode,
374,60,600,15,93.21,2659.42,0.622,0.613,AISI 1010 carbon steel,3097.6,3.43,Explode,
374,60,600,15,93.26,4056.68,0.622,0.613,AISI 1010 carbon steel,3097.6,3.43,Explode,
374,60,600,15,93.32,3959.27,0.622,0.613,AISI 1010 carbon steel,3097.6,3.43,Explode,
374,60,600,15,93.37,3637.78,0.622,0.613,AISI 1010 carbon steel,3097.6,3.43,Explode,
374,60,600,15,93.42,3746.79,0.622,0.613,AISI 1010 carbon steel,3097.6,3.43,Explode,
374,60,600,15,93.49,4555.57,0.622,0.613,AISI 1010 carbon steel,3097.6,3.43,Explode,
374,60,600,15,93.57,4234.67,0.622,0.613,AISI 1010 carbon steel,3097.6,3.43,Explode,
375,60,600,15,93.58,3417.4,0.625,0.629,AISI 1010 carbon steel,3152.0,3.35,Good,
375,60,600,15,93.59,3897.09,0.625,0.629,AISI 1010 carbon steel,3152.0,3.35,Good,
375,60,600,15,93.62,4581.54,0.625,0.629,AISI 1010 carbon steel,3152.0,3.35,Good,
375,60,600,15,93.67,3897.98,0.625,0.629,AISI 1010 carbon steel,3152.0,3.35,Good,
375,60,600,15,93.75,3669.79,0.625,0.629,AISI 1010 carbon steel,3152.0,3.35,Good,
375,60,600,15,93.83,3926.55,0.625,0.629,AISI 1010 carbon steel,3152.0,3.35,Good,
375,60,600,15,93.91,4658.6,0.625,0.629,AISI 1010 carbon steel,3152.0,3.35,Good,
379,60,600,15,94.98,2367.93,0.625,0.618,AISI 1010 carbon steel,3140.0,3.93,Good,
379,60,600,15,94.99,3277.64,0.625,0.618,AISI 1010 carbon steel,3140.0,3.93,Good,
379,60,600,15,95.01,3761.9,0.625,0.618,AISI 1010 carbon steel,3140.0,3.93,Good,
379,60,600,15,95.06,3542.93,0.625,0.618,AISI 1010 carbon steel,3140.0,3.93,Good,
379,60,600,15,95.03,3658.53,0.625,0.618,AISI 1010 carbon steel,3140.0,3.93,Good,
379,60,600,15,95.0,4366.25,0.625,0.618,AISI 1010 carbon steel,3140.0,3.93,Good,
379,60,600,15,94.96,4176.6,0.625,0.618,AISI 1010 carbon steel,3140.0,3.93,Good,
381,60,600,15,95.0,2363.57,0.621,0.622,AISI 1010 carbon steel,3107.7,3.58,Good,
381,60,600,15,94.91,2949.51,0.621,0.622,AISI 1010 carbon steel,3107.7,3.58,Good,
381,60,600,15,94.82,3232.73,0.621,0.622,AISI 1010 carbon steel,3107.7,3.58,Good,
381,60,600,15,94.75,4006.77,0.621,0.622,AISI 1010 carbon steel,3107.7,3.58,Good,
381,60,600,15,94.7,3663.69,0.621,0.622,AISI 1010 carbon steel,3107.7,3.58,Good,
381,60,600,15,94.79,3367.71,0.621,0.622,AISI 1010 carbon steel,3107.7,3.58,Good,
384,60,600,15,95.59,1854.71,0.636,0.616,AISI 1010 carbon steel,3160.4,3.41,Good,
384,60,600,15,95.6,2987.75,0.636,0.616,AISI 1010 carbon steel,3160.4,3.41,Good,
384,60,600,15,95.63,3674.48,0.636,0.616,AISI 1010 carbon steel,3160.4,3.41,Good,
384,60,600,15,95.68,3834.81,0.636,0.616,AISI 1010 carbon steel,3160.4,3.41,Good,
384,60,600,15,95.65,3298.57,0.636,0.616,AISI 1010 carbon steel,3160.4,3.41,Good,
384,60,600,15,95.61,3330.22,0.636,0.616,AISI 1010 carbon steel,3160.4,3.41,Good,
385,60,600,15,95.52,2197.65,0.619,0.623,AISI 1010 carbon steel,3131.7,3.47,Explode,
385,60,600,15,95.35,3072.89,0.619,0.623,AISI 1010 carbon steel,3131.7,3.47,Explode,
385,60,600,15,95.19,3460.91,0.619,0.623,AISI 1010 carbon steel,3131.7,3.47,Explode,
385,60,600,15,95.06,4116.03,0.619,0.623,AISI 1010 carbon steel,3131.7,3.47,Explode,
385,60,600,15,94.97,3558.43,0.619,0.623,AISI 1010 carbon steel,3131.7,3.47,Explode,
385,60,600,15,94.93,3454.44,0.619,0.623,AISI 1010 carbon steel,3131.7,3.47,Explode,
386,60,600,15,95.48,2511.06,0.625,0.617,AISI 1010 carbon steel,2855.3,3.81,Good,
386,60,600,15,95.19,3324.54,0.625,0.617,AISI 1010 carbon steel,2855.3,3.81,Good,
386,60,600,15,95.47,3246.0,0.625,0.617,AISI 1010 carbon steel,2855.3,3.81,Good,
386,60,600,15,95.06,3438.97,0.625,0.617,AISI 1010 carbon steel,2855.3,3.81,Good,
386,60,600,15,95.35,4162.57,0.625,0.617,AISI 1010 carbon steel,2855.3,3.81,Good,
386,60,600,15,95.36,3938.8,0.625,0.617,AISI 1010 carbon steel,2855.3,3.81,Good,
386,60,600,15,95.14,3497.49,0.625,0.617,AISI 1010 carbon steel,2855.3,3.81,Good,
389,60,400,15,95.09,2442.31,0.635,0.624,AISI 1010 carbon steel,2936.7,3.51,Good,
389,60,400,15,95.02,2901.3,0.635,0.624,AISI 1010 carbon steel,2936.7,3.51,Good,
389,60,400,15,95.24,3848.69,0.635,0.624,AISI 1010 carbon steel,2936.7,3.51,Good,
389,60,400,15,95.37,3732.53,0.635,0.624,AISI 1010 carbon steel,2936.7,3.51,Good,
389,60,400,15,95.21,3355.95,0.635,0.624,AISI 1010 carbon steel,2936.7,3.51,Good,
390,60,400,15,95.2,2885.25,0.626,0.62,AISI 1010 carbon steel,2961.2,3.48,Good,
390,60,400,15,95.08,3503.88,0.626,0.62,AISI 1010 carbon steel,2961.2,3.48,Good,
390,60,400,15,95.12,3172.04,0.626,0.62,AISI 1010 carbon steel,2961.2,3.48,Good,
390,60,400,15,95.15,3342.08,0.626,0.62,AISI 1010 carbon steel,2961.2,3.48,Good,
390,60,400,15,95.18,3963.18,0.626,0.62,AISI 1010 carbon steel,2961.2,3.48,Good,
391,60,400,15,95.18,3003.25,0.619,0.647,AISI 1010 carbon steel,2957.0,3.62,Explode,
391,60,400,15,95.15,4038.41,0.619,0.647,AISI 1010 carbon steel,2957.0,3.62,Explode,
391,60,400,15,95.15,3583.96,0.619,0.647,AISI 1010 carbon steel,2957.0,3.62,Explode,
391,60,400,15,95.18,3475.79,0.619,0.647,AISI 1010 carbon steel,2957.0,3.62,Explode,
391,60,400,15,95.19,3868.3,0.619,0.647,AISI 1010 carbon steel,2957.0,3.62,Explode,
392,60,400,15,95.18,2590.62,0.632,0.622,AISI 1010 carbon steel,3040.2,3.31,Good,
392,60,400,15,95.18,3164.44,0.632,0.622,AISI 1010 carbon steel,3040.2,3.31,Good,
392,60,400,15,95.18,3841.53,0.632,0.622,AISI 1010 carbon steel,3040.2,3.31,Good,
392,60,400,15,95.25,4134.79,0.632,0.622,AISI 1010 carbon steel,3040.2,3.31,Good,
394,60,400,15,95.38,2597.25,0.626,0.622,AISI 1010 carbon steel,2672.3,3.36,Good,
394,60,400,15,95.41,2788.24,0.626,0.622,AISI 1010 carbon steel,2672.3,3.36,Good,
394,60,400,15,95.43,3769.21,0.626,0.622,AISI 1010 carbon steel,2672.3,3.36,Good,
394,60,400,15,95.47,3774.68,0.626,0.622,AISI 1010 carbon steel,2672.3,3.36,Good,
394,60,400,15,95.52,3320.39,0.626,0.622,AISI 1010 carbon steel,2672.3,3.36,Good,
396,60,400,15,95.44,2857.09,0.626,0.616,AISI 1010 carbon steel,2830.2,3.52,Good,
396,60,400,15,95.38,3294.91,0.626,0.616,AISI 1010 carbon steel,2830.2,3.52,Good,
396,60,400,15,95.36,3671.2,0.626,0.616,AISI 1010 carbon steel,2830.2,3.52,Good,
396,60,400,15,95.4,4215.54,0.626,0.616,AISI 1010 carbon steel,2830.2,3.52,Good,
397,60,400,15,95.37,2456.35,0.621,0.622,AISI 1010 carbon steel,3049.1,3.12,Good,
397,60,400,15,94.71,2713.2,0.621,0.622,AISI 1010 carbon steel,3049.1,3.12,Good,
397,60,400,15,95.34,3041.38,0.621,0.622,AISI 1010 carbon steel,3049.1,3.12,Good,
397,60,400,15,95.04,3112.93,0.621,0.622,AISI 1010 carbon steel,3049.1,3.12,Good,
398,60,400,15,95.12,2348.97,0.633,0.619,AISI 1010 carbon steel,3079.6,3.25,Good,
398,60,400,15,95.06,3147.54,0.633,0.619,AISI 1010 carbon steel,3079.6,3.25,Good,
398,60,400,15,94.86,3097.97,0.633,0.619,AISI 1010 carbon steel,3079.6,3.25,Good,
398,60,400,15,94.89,3350.82,0.633,0.619,AISI 1010 carbon steel,3079.6,3.25,Good,
399,60,400,15,94.8,3117.9,0.617,0.624,AISI 1010 carbon steel,2870.9,3.48,Good,
399,60,400,15,94.8,3530.77,0.617,0.624,AISI 1010 carbon steel,2870.9,3.48,Good,
399,60,400,15,95.2,3627.84,0.617,0.624,AISI 1010 carbon steel,2870.9,3.48,Good,
399,60,400,15,94.83,3905.47,0.617,0.624,AISI 1010 carbon steel,2870.9,3.48,Good,
401,60,400,15,94.99,2980.83,0.618,0.62,AISI 1010 carbon steel,2933.7,3.07,Explode,
401,60,400,15,95.0,3163.35,0.618,0.62,AISI 1010 carbon steel,2933.7,3.07,Explode,
401,60,400,15,95.2,3174.75,0.618,0.62,AISI 1010 carbon steel,2933.7,3.07,Explode,
401,60,400,15,95.19,3363.62,0.618,0.62,AISI 1010 carbon steel,2933.7,3.07,Explode,
401,60,400,15,94.75,3353.38,0.618,0.62,AISI 1010 carbon steel,2933.7,3.07,Explode,
401,60,400,15,94.55,3516.13,0.618,0.62,AISI 1010 carbon steel,2933.7,3.07,Explode,
401,60,400,15,94.5,3474.79,0.618,0.62,AISI 1010 carbon steel,2933.7,3.07,Explode,
401,60,400,15,94.71,3692.22,0.618,0.62,AISI 1010 carbon steel,2933.7,3.07,Explode,
401,60,400,15,94.82,3562.3,0.618,0.62,AISI 1010 carbon steel,2933.7,3.07,Explode,
401,60,400,15,94.98,3746.33,0.618,0.62,AISI 1010 carbon steel,2933.7,3.07,Explode,
401,60,400,15,94.77,3656.65,0.618,0.62,AISI 1010 carbon steel,2933.7,3.07,Explode,
401,60,400,15,94.83,3890.03,0.618,0.62,AISI 1010 carbon steel,2933.7,3.07,Explode,
401,60,400,15,94.58,3705.71,0.618,0.62,AISI 1010 carbon steel,2933.7,3.07,Explode,
401,60,400,15,94.57,3775.6,0.618,0.62,AISI 1010 carbon steel,2933.7,3.07,Explode,
401,60,400,15,94.53,3729.76,0.618,0.62,AISI 1010 carbon steel,2933.7,3.07,Explode,
401,60,400,15,94.41,3823.58,0.618,0.62,AISI 1010 carbon steel,2933.7,3.07,Explode,
402,60,400,15,95.11,1673.35,0.617,0.62,AISI 1010 carbon steel,3143.0,4.01,Good,
402,60,400,15,94.67,2530.16,0.617,0.62,AISI 1010 carbon steel,3143.0,4.01,Good,
402,60,400,15,94.78,3204.41,0.617,0.62,AISI 1010 carbon steel,3143.0,4.01,Good,
402,60,400,15,95.18,3384.52,0.617,0.62,AISI 1010 carbon steel,3143.0,4.01,Good,
403,60,400,15,94.82,1129.7,0.622,0.627,AISI 1010 carbon steel,3028.8,3.75,Good,
403,60,400,15,94.47,1758.55,0.622,0.627,AISI 1010 carbon steel,3028.8,3.75,Good,
403,60,400,15,94.93,2744.09,0.622,0.627,AISI 1010 carbon steel,3028.8,3.75,Good,
403,60,400,15,95.0,2801.78,0.622,0.627,AISI 1010 carbon steel,3028.8,3.75,Good,
403,60,400,15,95.08,3365.16,0.622,0.627,AISI 1010 carbon steel,3028.8,3.75,Good,
404,60,400,15,94.64,1307.54,0.628,0.613,AISI 1010 carbon steel,3030.6,3.26,Good,
404,60,400,15,94.8,2488.35,0.628,0.613,AISI 1010 carbon steel,3030.6,3.26,Good,
404,60,400,15,95.01,2857.09,0.628,0.613,AISI 1010 carbon steel,3030.6,3.26,Good,
404,60,400,15,94.68,3472.81,0.628,0.613,AISI 1010 carbon steel,3030.6,3.26,Good,
404,60,400,15,94.53,3392.65,0.628,0.613,AISI 1010 carbon steel,3030.6,3.26,Good,
407,60,400,15,94.77,1614.77,0.624,0.628,AISI 1010 carbon steel,2927.1,3.65,Good,
407,60,400,15,94.78,2493.88,0.624,0.628,AISI 1010 carbon steel,2927.1,3.65,Good,
407,60,400,15,94.83,2908.4,0.624,0.628,AISI 1010 carbon steel,2927.1,3.65,Good,
407,60,400,15,94.87,2937.24,0.624,0.628,AISI 1010 carbon steel,2927.1,3.65,Good,
407,60,400,15,94.9,3500.93,0.624,0.628,AISI 1010 carbon steel,2927.1,3.65,Good,
408,60,400,15,94.88,1411.29,0.628,0.627,AISI 1010 carbon steel,2906.8,3.63,Good,
408,60,400,15,94.86,1831.38,0.628,0.627,AISI 1010 carbon steel,2906.8,3.63,Good,
408,60,400,15,94.83,2923.15,0.628,0.627,AISI 1010 carbon steel,2906.8,3.63,Good,
408,60,400,15,94.81,2977.37,0.628,0.627,AISI 1010 carbon steel,2906.8,3.63,Good,
408,60,400,15,94.81,2976.79,0.628,0.627,AISI 1010 carbon steel,2906.8,3.63,Good,
409,60,400,15,94.86,1112.82,0.622,0.628,AISI 1010 carbon steel,2817.7,3.16,Good,
409,60,400,15,94.92,2237.98,0.622,0.628,AISI 1010 carbon steel,2817.7,3.16,Good,
409,60,400,15,94.99,2624.92,0.622,0.628,AISI 1010 carbon steel,2817.7,3.16,Good,
409,60,400,15,95.05,3197.96,0.622,0.628,AISI 1010 carbon steel,2817.7,3.16,Good,
409,60,400,15,95.08,2991.2,0.622,0.628,AISI 1010 carbon steel,2817.7,3.16,Good,
410,60,400,15,95.09,1324.53,0.634,0.623,AISI 1010 carbon steel,3015.0,3.94,Good,
410,60,400,15,95.09,1634.88,0.634,0.623,AISI 1010 carbon steel,3015.0,3.94,Good,
410,60,400,15,95.09,2573.3,0.634,0.623,AISI 1010 carbon steel,3015.0,3.94,Good,
410,60,400,15,95.09,2863.71,0.634,0.623,AISI 1010 carbon steel,3015.0,3.94,Good,
410,60,400,15,95.08,3176.92,0.634,0.623,AISI 1010 carbon steel,3015.0,3.94,Good,
411,60,400,15,95.09,1146.32,0.625,0.63,AISI 1010 carbon steel,3111.9,4.05,Good,
411,60,400,15,95.11,2316.53,0.625,0.63,AISI 1010 carbon steel,3111.9,4.05,Good,
411,60,400,15,95.14,3051.54,0.625,0.63,AISI 1010 carbon steel,3111.9,4.05,Good,
411,60,400,15,95.19,2984.87,0.625,0.63,AISI 1010 carbon steel,3111.9,4.05,Good,
